Repository: PengsenLuo/nfm-sintering

# NFM Sintering PINN — analysis code and data

Analysis pipeline, models, and data behind a study of how sintering process
parameters (temperature, ramp rate, holding time) and precursor particle
size interact to determine the morphology and packing (compacted) density of
NaNi₁/₃Fe₁/₃Mn₁/₃O₂ (NFM), a sodium-ion battery layered-oxide cathode
material. The dataset is a full-factorial design of 27 process conditions
(3 temperatures × 3 ramp rates × 3 holding times) × 3 precursor particle-size
architectures (S / M / L), 81 samples co-fired in the same furnace batches,
characterized by laser diffraction, SEM, XRD, and compacted-density
measurement.

## Citation

> Pengsen Luo, Yunlong Zhang, Zhan Shen, Chengan Liao, Zi-Feng Ma\*.
> **Hierarchical Design and Manufacturing of Sodium-Ion Layered Oxide
> Cathode Powders via Scale-Selective Control of Precursor Architecture and
> Thermal History.** *(Journal, year, volume, pages — to be completed on
> publication.)*

See `CITATION.cff` for a machine-readable citation record. The DOI and
journal details will be filled in once the paper is published.

## Repository structure

```
src/nfm/            Installable Python package: data processors (XRD/SEM/
                     PSD/compacted-density), feature engineering, models
                     (baselines + a physics-informed neural net), cross-
                     validation, statistics.
scripts/             Numbered pipeline scripts (data processing → feature
                     building → modeling → statistics → figures), plus
                     scripts/figs/ for figure generation.
tests/               pytest suite (130 tests).
configs/config.yaml  Hyperparameters, physical constants, instrument
                     calibration values, column-role declarations.
src/nfm/schema.py    Single source of truth for every data column: name,
                     unit, role (input vs. target), and processing layer.
data/raw/            Raw instrument output (see "Data" below — not all of
                     it is included in this repository).
data/interim/        Intermediate processing products (per-instrument
                     feature tables, diagnostics).
data/processed/      master_table.csv — the single entry point joining all
                     81 samples' inputs and measured targets. Everything in
                     this repository that reports a number derived from it.
source_data/         Journal-style Source Data: one CSV per main-text and
                     supplementary figure panel, plus MANIFEST.csv mapping
                     each file to its figure/panel.
```

### Running the tests

```bash
pytest tests/ -v
```

All 130 tests pass against `requirements-lock.txt`.

## Reproducing the analysis

The scripts are numbered in pipeline order. Each data processor only reads
`data/raw/` and writes `data/interim/`; `05_integrate.py` joins everything
(plus within-furnace difference quantities) into `data/processed/master_table.csv`,
which is the only input every downstream script needs.

```bash
python scripts/01_process_psd.py       # laser diffraction -> D10/D50/D90/Span + bimodal fit
python scripts/02_process_sem.py       # SEM -> secondary-particle size, shape descriptors
python scripts/03_process_xrd.py       # XRD -> D_XRD, Williamson-Hall, lattice parameters
python scripts/04_process_density.py   # compacted density
python scripts/05_integrate.py         # merge + within-furnace memory indices -> master_table.csv
python scripts/06_build_features.py    # physical derived features (thermal exposure Theta, etc.)
python scripts/07_train_eval.py --cv loco   # baselines + physics-constrained model, LOCO (27-fold)
```

## Data

| Directory | Contents | Included here? |
|---|---|---|
| `data/raw/xrd/` | Raw diffractograms (text) | Yes |
| `data/raw/psd/` | Laser-diffraction CSV exports | Yes |
| `data/raw/density/` | Compacted-density measurement log | Yes |
| `data/raw/sem/` | ~970 raw SEM TIFF images | **No** — see below |
| `data/interim/` | Per-instrument feature tables and processing diagnostics | Yes (image-only diagnostic subfolders, e.g. segmentation overlay PNGs, are excluded — they are not needed to reproduce any reported number) |
| `data/processed/master_table.csv` | The 81-sample joined table every reported number derives from | Yes |
| `source_data/` | Per-figure-panel Source Data (see above) | Yes, except Fig. 5(a) — see "Known limitations" |

**Raw SEM images are not included** (roughly 760 MB across ~970 TIFF files,
which would make this repository unreasonably large to clone). If you need
them to rerun `scripts/02_process_sem.py` from raw images, please contact
the corresponding author. All numbers derived from these images
(`data/interim/sem_features.csv`, `data/interim/sem_shape_descriptors.csv`,
and everything downstream) are included, so nothing that feeds
`master_table.csv` or `source_data/` requires the raw images.

File: data/interim/sem_arbitration_panels/评分说明.md
# 一次颗粒可分割性 —— 人工仲裁评分说明

## 为什么要做这件事

`judge_acf_scale_um_min = 0.30` 与 `judge_edge_density_max = 0.115` 这两个阈值，
是在**信息栏未被裁掉**的图上标定的。裁剪修复后（commit `4848a90`）两个指标整体
偏移：`acf` 平均降 0.04、`edge_density` 平均升 0.009，导致 **10 个样本判定翻转、
可分割样本数从 19 掉到 9**。指标本身的物理排序仍然正确（S 组最易分割，符合
"高 Θ 的 S 烧成离散大单晶"），是两个绝对阈值需要重定。

重定阈值需要一批人工 ground truth，这就是这 18 张图版的用途。

## 怎么评

打开 `P01.png` … `P18.png`，对每张图版回答一个问题：

> **这个样本的一次颗粒，能否逐颗分辨出边界并测量尺寸？**

把结论填进 `评分表.csv`：

| 列 | 填法 |
|---|---|
| `verdict` | `Y` = 可逐颗分辨；`N` = 密堆不可分；`?` = 拿不准 |
| `confidence` | `高` / `中` / `低` |
| `notes` | 可选，例如"边界清晰但颗粒过小""部分区域可分部分不可" |

`?` 是有价值的答案，不要勉强二选一——落在边界上的样本恰恰最能约束阈值位置。

## 这是盲评，请勿先看对照表

图版上**只有编号**，不显示样本号，也不显示 `acf` / `edge_density` 数值。
这是刻意的：

- 显示指标值 → 判断被现有数值锚定 → 标定变成循环论证
- 显示样本号 → "C21 是最高热预算"这类先验会直接暗示答案

对照关系在 `_key_勿先看.csv`，**评完再打开**。

## 抽样是怎么定的

`acf` 与 `edge_density` 相关系数 −0.894，几乎冗余，故用一维评分
`z = zscore(acf) − zscore(edge)` 排序，两端各取 2 个作锚点，其余在中段等距抽取
（新阈值大概率落在中段）。18 个样本的 z 覆盖 −3.05 到 +4.33，S/M/L 各 6 个。

评完之后我会用这批标签重定阈值，并顺带评估一件事：既然两个指标高度相关，
现行"两个阈值取 AND"的判据在一维排序上会产生非单调决策
（C21-L 的 z=2.13 判 False，而 C19-L 的 z=1.24 反而判 True），
或许应当简化为单一评分加单一阈值。

## 一个提醒

判为 `N` 不是测量失败——按项目设定，"L 型在低热预算下一次颗粒不可分辨"
这一事实本身就是形貌记忆保留的直接证据，会如实记为
`D_pri_sem=NaN` + `primary_segmentable=False`，下游 PINN 用 mask loss 跳过。
所以不必为了"多拿到数据"而倾向于判 `Y`。
