Repository: PengsenLuo/nfm-sintering

# NFM Sintering PINN — analysis code and data

Analysis pipeline, models, and data behind a study of how sintering process
parameters (temperature, ramp rate, holding time) and precursor particle
size interact to determine the morphology and packing (compacted) density of
NaNi₁/₃Fe₁/₃Mn₁/₃O₂ (NFM), a sodium-ion battery layered-oxide cathode
material. The dataset is a full-factorial design of 27 process conditions
(3 temperatures × 3 ramp rates × 3 holding times) × 3 precursor particle-size
architectures (S / M / L), 81 samples co-fired in the same furnace batches,
characterized by laser diffraction, SEM, XRD, and compacted-density
measurement.

## Citation

> Pengsen Luo, Yunlong Zhang, Zhan Shen, Chengan Liao, Zi-Feng Ma\*.
> **Hierarchical Design and Manufacturing of Sodium-Ion Layered Oxide
> Cathode Powders via Scale-Selective Control of Precursor Architecture and
> Thermal History.** *(Journal, year, volume, pages — to be completed on
> publication.)*

See `CITATION.cff` for a machine-readable citation record. The DOI and
journal details will be filled in once the paper is published.

## Repository structure

```
src/nfm/            Installable Python package: data processors (XRD/SEM/
                     PSD/compacted-density), feature engineering, models
                     (baselines + a physics-informed neural net), cross-
                     validation, statistics.
scripts/             Numbered pipeline scripts (data processing → feature
                     building → modeling → statistics → figures), plus
                     scripts/figs/ for figure generation.
tests/               pytest suite (130 tests).
configs/config.yaml  Hyperparameters, physical constants, instrument
                     calibration values, column-role declarations.
src/nfm/schema.py    Single source of truth for every data column: name,
                     unit, role (input vs. target), and processing layer.
data/raw/            Raw instrument output (see "Data" below — not all of
                     it is included in this repository).
data/interim/        Intermediate processing products (per-instrument
                     feature tables, diagnostics).
data/processed/      master_table.csv — the single entry point joining all
                     81 samples' inputs and measured targets. Everything in
                     this repository that reports a number derived from it.
source_data/         Journal-style Source Data: one CSV per main-text and
                     supplementary figure panel, plus MANIFEST.csv mapping
                     each file to its figure/panel.
```

### Running the tests

```bash
pytest tests/ -v
```

All 130 tests pass against `requirements-lock.txt`.

## Reproducing the analysis

The scripts are numbered in pipeline order. Each data processor only reads
`data/raw/` and writes `data/interim/`; `05_integrate.py` joins everything
(plus within-furnace difference quantities) into `data/processed/master_table.csv`,
which is the only input every downstream script needs.

```bash
python scripts/01_process_psd.py       # laser diffraction -> D10/D50/D90/Span + bimodal fit
python scripts/02_process_sem.py       # SEM -> secondary-particle size, shape descriptors
python scripts/03_process_xrd.py       # XRD -> D_XRD, Williamson-Hall, lattice parameters
python scripts/04_process_density.py   # compacted density
python scripts/05_integrate.py         # merge + within-furnace memory indices -> master_table.csv
python scripts/06_build_features.py    # physical derived features (thermal exposure Theta, etc.)
python scripts/07_train_eval.py --cv loco   # baselines + physics-constrained model, LOCO (27-fold)
```

## Data

| Directory | Contents | Included here? |
|---|---|---|
| `data/raw/xrd/` | Raw diffractograms (text) | Yes |
| `data/raw/psd/` | Laser-diffraction CSV exports | Yes |
| `data/raw/density/` | Compacted-density measurement log | Yes |
| `data/raw/sem/` | ~970 raw SEM TIFF images | **No** — see below |
| `data/interim/` | Per-instrument feature tables and processing diagnostics | Yes (image-only diagnostic subfolders, e.g. segmentation overlay PNGs, are excluded — they are not needed to reproduce any reported number) |
| `data/processed/master_table.csv` | The 81-sample joined table every reported number derives from | Yes |
| `source_data/` | Per-figure-panel Source Data (see above) | Yes, except Fig. 5(a) — see "Known limitations" |

**Raw SEM images are not included** (roughly 760 MB across ~970 TIFF files,
which would make this repository unreasonably large to clone). If you need
them to rerun `scripts/02_process_sem.py` from raw images, please contact
the corresponding author. All numbers derived from these images
(`data/interim/sem_features.csv`, `data/interim/sem_shape_descriptors.csv`,
and everything downstream) are included, so nothing that feeds
`master_table.csv` or `source_data/` requires the raw images.

File: data/interim/sem_dpri_trend/dpri_intercept_all.csv
sample_id,precursor,Lbar_um,Lbar_sd,n_img,cv,Theta
C01-L,L,0.5800492326915544,0.1318928235355316,3,0.2273821187962275,4.174725607225732
C01-M,M,0.4768912220972063,0.0861459415565392,3,0.1806406525532143,4.174725607225732
C01-S,S,0.6541206779333979,0.0582892777218917,3,0.0891108929716891,4.174725607225732
C03-L,L,0.4347957922717416,0.0140634127286177,3,0.0323448685074402,8.188518536743857
C03-M,M,0.4420687240533716,0.0201661061553901,3,0.0456175817426872,8.188518536743857
C03-S,S,0.7174583086545264,0.0484693114134169,3,0.0675569727588952,8.188518536743857
C04-L,L,0.4395838379288219,0.0194494357440016,3,0.0442451110933495,4.078166000601167
C04-M,M,0.4012518811149767,0.0257169906410319,3,0.0640918880419225,4.078166000601167
C04-S,S,0.6923934069353707,0.1030978642304215,3,0.1489007018231831,4.078166000601167
C07-L,L,0.4459811249568952,0.0413801420176459,3,0.0927845141913695,4.054026098945026
C07-M,M,0.477283506440808,0.0605062959223265,3,0.1267722330770096,4.054026098945026
C07-S,S,0.8160622452255698,0.0232894978127588,3,0.028538874269721,4.054026098945026
C09-L,L,0.3994648151691498,0.0095898932978774,3,0.0240068535042735,8.06781902846315
C09-M,M,0.4484395577440563,0.0318619729705932,3,0.0710507635206844,8.06781902846315
C09-S,S,0.6637414073487119,0.0669473214547174,3,0.1008635602864311,8.06781902846315
C12-L,L,0.4372131765920651,0.0269093252283453,3,0.061547379331279,20.43596685712156
C12-M,M,0.462704001508039,0.0178445721335327,3,0.0385658478754754,20.43596685712156
C12-S,S,0.619148706507731,0.0800860339657991,3,0.1293486251752335,20.43596685712156
C14-L,L,0.43657867558622,0.0351704831851004,3,0.0805593244742771,15.174386742848624
C14-M,M,0.4455724439088784,0.0332961350905711,3,0.0747266478116864,15.174386742848624
C14-S,S,0.6260115566928784,0.0524218532739156,3,0.0837394337428083,15.174386742848624
C15-L,L,0.4465342314181791,0.0251426886566846,3,0.0563062961082114,20.174386742848625
C15-M,M,0.4953670725806369,0.027202236792103,3,0.0549132921782463,20.174386742848625
C15-S,S,0.6445710618454594,0.0713706827295604,3,0.1107258562387525,20.174386742848625
C16-L,L,0.4629365446562408,0.0636832259804891,3,0.1375636179852207,10.108991714280393
C16-M,M,0.5008822533154519,0.0084840825295788,3,0.0169382773564462,10.108991714280393
C16-S,S,0.6415353738135486,0.0788135003872454,3,0.1228513712638256,10.108991714280393
C17-L,L,0.7506020595663604,0.1542238358902296,3,0.2054668434820551,15.10899171428039
C17-M,M,0.6187462028084603,0.0648214472427018,3,0.1047625778525674,15.10899171428039
C17-S,S,0.7353521397706345,0.0455929983940722,3,0.0620015852653848,15.10899171428039
C18-L,L,0.5246370409630587,0.0308558276200771,3,0.0588136658506539,20.10899171428039
C18-M,M,0.5661344161569866,0.0241220941646173,3,0.04260842209234,20.10899171428039
C18-S,S,0.7288834828346861,0.1105615126876205,3,0.1516861271950325,20.10899171428039
C19-L,L,0.8252976419887701,0.1519750408395012,3,0.1841457349536074,24.21446407057823
C19-M,M,1.0380948809159145,0.247471866832807,3,0.2383904124586973,24.21446407057823
C19-S,S,0.9507173070872256,0.0727669081022678,3,0.0765389538612782,24.21446407057823
C21-L,L,0.9967493458516646,0.0555384832064365,3,0.0557196083825689,47.33688099936123
C21-M,M,1.115278703088366,0.3683244715067821,3,0.3302532994549605,47.33688099936123
C21-S,S,0.8547103395633835,0.1759669261307398,3,0.2058790188739614,47.33688099936123
C24-L,L,0.5433789716938747,0.0356244546922387,3,0.0655609741046597,46.68165271428408
C24-M,M,0.6146380049895286,0.0559415102333767,3,0.0910153777983998,46.68165271428408
C24-S,S,0.5976030826183214,0.0163823365358187,3,0.0274134070126305,46.68165271428408
C25-L,L,0.4712431184660423,0.0502260446809936,3,0.1065820225544852,23.39542871423181
C25-M,M,0.4640684768196668,0.0072888428821082,3,0.0157063951683592,23.39542871423181
C25-S,S,0.6962568431041772,0.1214748386825665,3,0.1744684305593114,23.39542871423181
C26-L,L,1.665812301979411,0.7252354611095854,3,0.435364452674422,34.956637178623296
C26-M,M,0.9284262157036594,0.157013719542523,3,0.1691181451867141,34.956637178623296
C26-S,S,1.0507353580006669,0.1401643395088156,3,0.1333964241724191,34.956637178623296
C27-L,L,0.5459214734082022,0.0171922548348236,3,0.0314921754725858,46.5178456430148
C27-M,M,0.487771129904141,0.0455703780845523,3,0.0934257386112787,46.5178456430148
C27-S,S,0.7492368166924946,0.0285802931930954,3,0.0381458739831594,46.5178456430148
C02-L,L,0.4601047838324262,0.030295300503269618,3,0.06584435017372783,6.181622071984794
C02-M,M,0.4043155944306413,0.008464383326113985,3,0.020935089921608294,6.181622071984794
C02-S,S,0.6220557859305664,0.14219651164539182,3,0.2285912531665829,6.181622071984794
C05-L,L,0.4265341523742112,0.013390003322160273,3,0.03139257020247425,6.085062465360228
C05-M,M,0.48948436438333925,0.03737237649243115,3,0.07635050108191609,6.085062465360228
C05-S,S,0.6267154550600561,0.01470522901898584,3,0.023463964228513694,6.085062465360228
C06-L,L,0.4061868874845798,0.04801211287111814,3,0.11820202559576923,8.091958930119292
C06-M,M,0.403009276207654,0.021456951318279044,3,0.053241829866028115,8.091958930119292
C06-S,S,0.6547125376514127,0.038011212525355983,3,0.058057865611845394,8.091958930119292
C08-L,L,0.4389437362880903,0.013649406287693318,3,0.031096027028700676,6.060922563704088
C08-M,M,0.5103327911972665,0.010350332574640703,3,0.020281535408215295,6.060922563704088
C08-S,S,0.591673272178164,0.06895713959375495,3,0.1165459770388118,6.060922563704088
C10-L,L,0.46211318063123025,0.017560733486048676,3,0.03800093618204384,10.435966857121558
C10-M,M,0.485989312160811,0.03321674807466006,3,0.06834872134733044,10.435966857121558
C10-S,S,0.5813985529594238,0.04918701431284647,3,0.08460119837325991,10.435966857121558
C11-L,L,0.4900697027652732,0.06910600765639403,3,0.14101260956646708,15.435966857121558
C11-M,M,0.5644696160713677,0.16746770959793056,3,0.29668153046657003,15.435966857121558
C11-S,S,0.668466557842773,0.0887204154772626,3,0.132722294685279,15.435966857121558
C13-L,L,0.5389812987006256,0.057587558021416047,3,0.1068451876906452,10.174386742848624
C13-M,M,0.47306409203869154,0.01136402152453447,3,0.024022160455173622,10.174386742848624
C13-S,S,0.7052296057894155,0.1237838357151579,3,0.1755227442225678,10.174386742848624
C20-L,L,1.7051583865480724,0.402417910974718,3,0.2360003118474959,35.77567253496972
C20-M,M,1.1675897467277794,0.0453073446173342,3,0.038804164514385286,35.77567253496972
C20-S,S,1.1541702197130796,0.13147888373077346,3,0.11391637167995756,35.77567253496972
C22-L,L,0.9533336732601702,0.16349588356232309,3,0.1714991174110181,23.55923578550109
C22-M,M,1.1950566197420123,0.2533784248767037,3,0.21202210898710624,23.55923578550109
C22-S,S,0.7707774902085428,0.06279281939861898,3,0.08146685677293151,23.55923578550109
C23-L,L,1.117646386148282,0.1984269564503487,3,0.17754001525847793,35.12044424989258
C23-M,M,1.1145526676719761,0.14229535486087744,3,0.1276703730458042,35.12044424989258
C23-S,S,1.0027977169146394,0.2523450371108675,3,0.2516410167818,35.12044424989258
