Repository: PengsenLuo/nfm-sintering

# NFM Sintering PINN — analysis code and data

Analysis pipeline, models, and data behind a study of how sintering process
parameters (temperature, ramp rate, holding time) and precursor particle
size interact to determine the morphology and packing (compacted) density of
NaNi₁/₃Fe₁/₃Mn₁/₃O₂ (NFM), a sodium-ion battery layered-oxide cathode
material. The dataset is a full-factorial design of 27 process conditions
(3 temperatures × 3 ramp rates × 3 holding times) × 3 precursor particle-size
architectures (S / M / L), 81 samples co-fired in the same furnace batches,
characterized by laser diffraction, SEM, XRD, and compacted-density
measurement.

## Citation

> Pengsen Luo, Yunlong Zhang, Zhan Shen, Chengan Liao, Zi-Feng Ma\*.
> **Hierarchical Design and Manufacturing of Sodium-Ion Layered Oxide
> Cathode Powders via Scale-Selective Control of Precursor Architecture and
> Thermal History.** *(Journal, year, volume, pages — to be completed on
> publication.)*

See `CITATION.cff` for a machine-readable citation record. The DOI and
journal details will be filled in once the paper is published.

## Repository structure

```
src/nfm/            Installable Python package: data processors (XRD/SEM/
                     PSD/compacted-density), feature engineering, models
                     (baselines + a physics-informed neural net), cross-
                     validation, statistics.
scripts/             Numbered pipeline scripts (data processing → feature
                     building → modeling → statistics → figures), plus
                     scripts/figs/ for figure generation.
tests/               pytest suite (130 tests).
configs/config.yaml  Hyperparameters, physical constants, instrument
                     calibration values, column-role declarations.
src/nfm/schema.py    Single source of truth for every data column: name,
                     unit, role (input vs. target), and processing layer.
data/raw/            Raw instrument output (see "Data" below — not all of
                     it is included in this repository).
data/interim/        Intermediate processing products (per-instrument
                     feature tables, diagnostics).
data/processed/      master_table.csv — the single entry point joining all
                     81 samples' inputs and measured targets. Everything in
                     this repository that reports a number derived from it.
source_data/         Journal-style Source Data: one CSV per main-text and
                     supplementary figure panel, plus MANIFEST.csv mapping
                     each file to its figure/panel.
```

### Running the tests

```bash
pytest tests/ -v
```

All 130 tests pass against `requirements-lock.txt`.

## Reproducing the analysis

The scripts are numbered in pipeline order. Each data processor only reads
`data/raw/` and writes `data/interim/`; `05_integrate.py` joins everything
(plus within-furnace difference quantities) into `data/processed/master_table.csv`,
which is the only input every downstream script needs.

```bash
python scripts/01_process_psd.py       # laser diffraction -> D10/D50/D90/Span + bimodal fit
python scripts/02_process_sem.py       # SEM -> secondary-particle size, shape descriptors
python scripts/03_process_xrd.py       # XRD -> D_XRD, Williamson-Hall, lattice parameters
python scripts/04_process_density.py   # compacted density
python scripts/05_integrate.py         # merge + within-furnace memory indices -> master_table.csv
python scripts/06_build_features.py    # physical derived features (thermal exposure Theta, etc.)
python scripts/07_train_eval.py --cv loco   # baselines + physics-constrained model, LOCO (27-fold)
```

## Data

| Directory | Contents | Included here? |
|---|---|---|
| `data/raw/xrd/` | Raw diffractograms (text) | Yes |
| `data/raw/psd/` | Laser-diffraction CSV exports | Yes |
| `data/raw/density/` | Compacted-density measurement log | Yes |
| `data/raw/sem/` | ~970 raw SEM TIFF images | **No** — see below |
| `data/interim/` | Per-instrument feature tables and processing diagnostics | Yes (image-only diagnostic subfolders, e.g. segmentation overlay PNGs, are excluded — they are not needed to reproduce any reported number) |
| `data/processed/master_table.csv` | The 81-sample joined table every reported number derives from | Yes |
| `source_data/` | Per-figure-panel Source Data (see above) | Yes, except Fig. 5(a) — see "Known limitations" |

**Raw SEM images are not included** (roughly 760 MB across ~970 TIFF files,
which would make this repository unreasonably large to clone). If you need
them to rerun `scripts/02_process_sem.py` from raw images, please contact
the corresponding author. All numbers derived from these images
(`data/interim/sem_features.csv`, `data/interim/sem_shape_descriptors.csv`,
and everything downstream) are included, so nothing that feeds
`master_table.csv` or `source_data/` requires the raw images.

File: data/interim/sem_line_intercept/计数说明.md
# 线截距法计数说明（5000× 脊线分水岭验证）

## 要验证什么

脊线分水岭在 5000× 上目测优于原来的局部阈值分割，但**没有 ground truth**，
"看起来对"不等于"对"。线截距法（ASTM E112）是金相晶粒度的标准手工方法，
专为"晶粒已连成一片、无法逐颗描边"的组织设计，正好对应这里的处境，
而且完全独立于任何自动分割。

## 验证设计：不比尺寸，比同一次测量

如果拿自动分割的粒径去和手工截距长度比，中间要引入形状因子换算，
而换算系数本身就是个可争论的自由度——对不上也说不清是方法错了还是系数错了。

所以改成直接比**同一组测试圆上的截点数**：

- 你数：测试圆与晶界的交点数 `P_manual`
- 程序数：脊线分水岭的分区边界与**同一条圆**的交点数 `P_auto`

同一个量、同一条曲线、两次独立测量，不需要任何换算。
平均截距长度 L̄ = 圆周总长 / P，所以 P 对上了，L̄ 就对上了。

## 为什么用圆而不是直线

直线有端点，线段末端常落在晶粒中间，需要做端点修正；圆没有端点，
不存在这个问题。而且圆对所有方向等权，自动消除组织取向造成的各向异性偏差。
这是 ASTM E112 里的 Hilliard / Abrams 圆截距法。

## 晶界的定义（重要，先读这一段）

严格意义上，晶界是两个取向不同的晶粒相接的**内部界面**，SEM 二次电子像
看不到内部界面。你在图上能看见它，靠的是**热蚀沟（thermal groove）**：
烧结时晶界与自由表面相交处，表面扩散把材料从沟底搬走，形成一道浅槽，
在图上表现为**一条暗线，两侧常伴亮边**（边缘效应）。

所以本次计数里：

> **晶界 = 热蚀沟的痕迹**（暗线 + 两侧亮边、且两侧材料连续）。

**不算晶界的三类：**

- 同一晶粒两个刻面的交线（棱）——那些规整多面体上的棱线属于此类
- 表面小突起的轮廓——按上一轮确认，突起不影响颗粒尺寸
- 孔隙 / 阴影的边缘——那是空隙边界，不是晶界

**你问的"中间一段模糊区域"——算一个界面，不是两个。**
一条界面 = 一次穿越。测试圆从晶粒 A 走到晶粒 B，穿过这段模糊区，计 **1**。
不要把"A 的边缘"和"B 的边缘"数成两次——那是把一个界面数了两遍。
判断靠**物质是否连续**：

| 现象 | 判断 | 计数 |
|---|---|---|
| 暗线两侧有亮边、材料连续（沟槽） | 晶界 / 烧结颈 | **1** |
| 较宽暗区，看得出是空洞、没有底 | 孔隙 | **0，该段弧本就是灰的，跳过** |
| 离焦 / 荷电 / 析出覆盖导致糊 | 成像问题 | 记在 notes，我按缺失处理 |

最好用的一条经验：**看有没有亮边**。热蚀沟是凹槽，两侧棱会亮；
纯孔隙阴影没有这个特征。

## 怎么数

打开 `LI_<样本号>.png`（分辨率 2800 px，放大后计数）。对 A（红）、B（青）、
C（黄）三个圆分别数：**沿着实色圆弧走，穿过了多少条晶界**。

填进 `计数表.csv` 的 `P_manual` 列。

几条规则：

- **灰色弧段直接跳过**——那是程序判定的孔隙/背景暗区，那里没有晶界，
  你不用数，程序也不在灰段统计。手工与自动口径由此完全对齐。
- 圆与晶界相切、擦边而过的，计 0.5
- 一条界面只计一次（见上一节的"模糊区算一个"）
- 三个圆是独立的，**如果某张图太密，只数 A 或只数 C 也可用**，
  其余留空即可，程序按已填的圆做比较

## 圆半径是怎么定的

ASTM 建议每视场截点数在 50–150 之间：太少统计不稳，太多人工易错。
脚本用脊线分水岭的初步结果自适应选半径，目标 60 个左右（C03-L 偏密，约 149，
可只数一个圆）。

需要说明：**用自动结果来定圆的大小不会污染这次比较**——它只决定在哪儿画圆，
不影响你在这条圆上数出多少个交点。

## 样本选择

C21-S / C26-L / C14-M / C07-S / C03-L，覆盖热预算与前驱体两个方向的
极端与中间。

## 数完之后

把 `计数表.csv` 给我，我做三件事：

1. 逐样本比对 `P_manual` 与 `P_auto`，看系统偏差有多大、是否随晶粒尺寸变化
2. 若一致，脊线分水岭可全量跑 51 样，`D_pri_sem` 这条线不再需要可分割性门控
3. 若不一致，看偏差是常数比例（可校正）还是随样本变化（方法有系统缺陷）

**先别看 `_auto_勿先看.csv`**，里面是程序的答案。
