Repository: PengsenLuo/nfm-sintering

# NFM Sintering PINN — analysis code and data

Analysis pipeline, models, and data behind a study of how sintering process
parameters (temperature, ramp rate, holding time) and precursor particle
size interact to determine the morphology and packing (compacted) density of
NaNi₁/₃Fe₁/₃Mn₁/₃O₂ (NFM), a sodium-ion battery layered-oxide cathode
material. The dataset is a full-factorial design of 27 process conditions
(3 temperatures × 3 ramp rates × 3 holding times) × 3 precursor particle-size
architectures (S / M / L), 81 samples co-fired in the same furnace batches,
characterized by laser diffraction, SEM, XRD, and compacted-density
measurement.

## Citation

> Pengsen Luo, Yunlong Zhang, Zhan Shen, Chengan Liao, Zi-Feng Ma\*.
> **Hierarchical Design and Manufacturing of Sodium-Ion Layered Oxide
> Cathode Powders via Scale-Selective Control of Precursor Architecture and
> Thermal History.** *(Journal, year, volume, pages — to be completed on
> publication.)*

See `CITATION.cff` for a machine-readable citation record. The DOI and
journal details will be filled in once the paper is published.

## Repository structure

```
src/nfm/            Installable Python package: data processors (XRD/SEM/
                     PSD/compacted-density), feature engineering, models
                     (baselines + a physics-informed neural net), cross-
                     validation, statistics.
scripts/             Numbered pipeline scripts (data processing → feature
                     building → modeling → statistics → figures), plus
                     scripts/figs/ for figure generation.
tests/               pytest suite (130 tests).
configs/config.yaml  Hyperparameters, physical constants, instrument
                     calibration values, column-role declarations.
src/nfm/schema.py    Single source of truth for every data column: name,
                     unit, role (input vs. target), and processing layer.
data/raw/            Raw instrument output (see "Data" below — not all of
                     it is included in this repository).
data/interim/        Intermediate processing products (per-instrument
                     feature tables, diagnostics).
data/processed/      master_table.csv — the single entry point joining all
                     81 samples' inputs and measured targets. Everything in
                     this repository that reports a number derived from it.
source_data/         Journal-style Source Data: one CSV per main-text and
                     supplementary figure panel, plus MANIFEST.csv mapping
                     each file to its figure/panel.
```

### Running the tests

```bash
pytest tests/ -v
```

All 130 tests pass against `requirements-lock.txt`.

## Reproducing the analysis

The scripts are numbered in pipeline order. Each data processor only reads
`data/raw/` and writes `data/interim/`; `05_integrate.py` joins everything
(plus within-furnace difference quantities) into `data/processed/master_table.csv`,
which is the only input every downstream script needs.

```bash
python scripts/01_process_psd.py       # laser diffraction -> D10/D50/D90/Span + bimodal fit
python scripts/02_process_sem.py       # SEM -> secondary-particle size, shape descriptors
python scripts/03_process_xrd.py       # XRD -> D_XRD, Williamson-Hall, lattice parameters
python scripts/04_process_density.py   # compacted density
python scripts/05_integrate.py         # merge + within-furnace memory indices -> master_table.csv
python scripts/06_build_features.py    # physical derived features (thermal exposure Theta, etc.)
python scripts/07_train_eval.py --cv loco   # baselines + physics-constrained model, LOCO (27-fold)
```

## Data

| Directory | Contents | Included here? |
|---|---|---|
| `data/raw/xrd/` | Raw diffractograms (text) | Yes |
| `data/raw/psd/` | Laser-diffraction CSV exports | Yes |
| `data/raw/density/` | Compacted-density measurement log | Yes |
| `data/raw/sem/` | ~970 raw SEM TIFF images | **No** — see below |
| `data/interim/` | Per-instrument feature tables and processing diagnostics | Yes (image-only diagnostic subfolders, e.g. segmentation overlay PNGs, are excluded — they are not needed to reproduce any reported number) |
| `data/processed/master_table.csv` | The 81-sample joined table every reported number derives from | Yes |
| `source_data/` | Per-figure-panel Source Data (see above) | Yes, except Fig. 5(a) — see "Known limitations" |

**Raw SEM images are not included** (roughly 760 MB across ~970 TIFF files,
which would make this repository unreasonably large to clone). If you need
them to rerun `scripts/02_process_sem.py` from raw images, please contact
the corresponding author. All numbers derived from these images
(`data/interim/sem_features.csv`, `data/interim/sem_shape_descriptors.csv`,
and everything downstream) are included, so nothing that feeds
`master_table.csv` or `source_data/` requires the raw images.

File: data/interim/sem_line_intercept/_auto_勿先看.csv
sample_id,pixel_um,rA_um,circumfA_um,P_auto_A,rB_um,circumfB_um,P_auto_B,rC_um,circumfC_um,P_auto_C,P_auto_total,L_total_um,Lbar_auto_um,valid_frac_A,LeffA_um,valid_frac_B,LeffB_um,valid_frac_C,LeffC_um
C21-S,0.02233,7.087542000000001,44.532339758418225,21,4.9612794,31.172637830892754,33,2.8350168000000004,17.81293590336729,24,78,80.64027414303767,1.033849668500483,0.818,36.4163208374465,0.847,26.411017402223884,1.0,17.81293590336729
C26-L,0.02233,7.087542000000001,44.532339758418225,9,4.9612794,31.172637830892754,10,2.8350168000000004,17.81293590336729,7,26,70.09501608824425,2.6959621572401633,0.729,32.46407568388688,0.636,19.81800450099007,1.0,17.81293590336729
C14-M,0.02233,2.5674259285714287,16.13161287167191,63,1.7971981499999998,11.292129010170333,31,1.0269703714285714,6.452645148668762,23,117,33.876387030511005,0.28954176949154703,1.0,16.13161287167191,1.0,11.292129010170333,1.0,6.452645148668762
C07-S,0.02233,3.4708705679999996,21.808122955979663,46,2.4296093975999997,15.265686069185762,28,1.3883482271999998,8.723249182391866,9,83,44.06331243255691,0.5308832823199628,0.92,20.07437718097928,1.0,15.265686069185762,1.0,8.723249182391866
C03-L,0.02233,3.682666053846154,23.13887324077518,78,2.5778662376923074,16.197211268542624,54,1.4730664215384615,9.255549296310072,29,161,48.59163380562787,0.30181139009706753,1.0,23.13887324077518,1.0,16.197211268542624,1.0,9.255549296310072
