Repository: PengsenLuo/nfm-sintering

# NFM Sintering PINN — analysis code and data

Analysis pipeline, models, and data behind a study of how sintering process
parameters (temperature, ramp rate, holding time) and precursor particle
size interact to determine the morphology and packing (compacted) density of
NaNi₁/₃Fe₁/₃Mn₁/₃O₂ (NFM), a sodium-ion battery layered-oxide cathode
material. The dataset is a full-factorial design of 27 process conditions
(3 temperatures × 3 ramp rates × 3 holding times) × 3 precursor particle-size
architectures (S / M / L), 81 samples co-fired in the same furnace batches,
characterized by laser diffraction, SEM, XRD, and compacted-density
measurement.

## Citation

> Pengsen Luo, Yunlong Zhang, Zhan Shen, Chengan Liao, Zi-Feng Ma\*.
> **Hierarchical Design and Manufacturing of Sodium-Ion Layered Oxide
> Cathode Powders via Scale-Selective Control of Precursor Architecture and
> Thermal History.** *(Journal, year, volume, pages — to be completed on
> publication.)*

See `CITATION.cff` for a machine-readable citation record. The DOI and
journal details will be filled in once the paper is published.

## Repository structure

```
src/nfm/            Installable Python package: data processors (XRD/SEM/
                     PSD/compacted-density), feature engineering, models
                     (baselines + a physics-informed neural net), cross-
                     validation, statistics.
scripts/             Numbered pipeline scripts (data processing → feature
                     building → modeling → statistics → figures), plus
                     scripts/figs/ for figure generation.
tests/               pytest suite (130 tests).
configs/config.yaml  Hyperparameters, physical constants, instrument
                     calibration values, column-role declarations.
src/nfm/schema.py    Single source of truth for every data column: name,
                     unit, role (input vs. target), and processing layer.
data/raw/            Raw instrument output (see "Data" below — not all of
                     it is included in this repository).
data/interim/        Intermediate processing products (per-instrument
                     feature tables, diagnostics).
data/processed/      master_table.csv — the single entry point joining all
                     81 samples' inputs and measured targets. Everything in
                     this repository that reports a number derived from it.
source_data/         Journal-style Source Data: one CSV per main-text and
                     supplementary figure panel, plus MANIFEST.csv mapping
                     each file to its figure/panel.
```

### Running the tests

```bash
pytest tests/ -v
```

All 130 tests pass against `requirements-lock.txt`.

## Reproducing the analysis

The scripts are numbered in pipeline order. Each data processor only reads
`data/raw/` and writes `data/interim/`; `05_integrate.py` joins everything
(plus within-furnace difference quantities) into `data/processed/master_table.csv`,
which is the only input every downstream script needs.

```bash
python scripts/01_process_psd.py       # laser diffraction -> D10/D50/D90/Span + bimodal fit
python scripts/02_process_sem.py       # SEM -> secondary-particle size, shape descriptors
python scripts/03_process_xrd.py       # XRD -> D_XRD, Williamson-Hall, lattice parameters
python scripts/04_process_density.py   # compacted density
python scripts/05_integrate.py         # merge + within-furnace memory indices -> master_table.csv
python scripts/06_build_features.py    # physical derived features (thermal exposure Theta, etc.)
python scripts/07_train_eval.py --cv loco   # baselines + physics-constrained model, LOCO (27-fold)
```

## Data

| Directory | Contents | Included here? |
|---|---|---|
| `data/raw/xrd/` | Raw diffractograms (text) | Yes |
| `data/raw/psd/` | Laser-diffraction CSV exports | Yes |
| `data/raw/density/` | Compacted-density measurement log | Yes |
| `data/raw/sem/` | ~970 raw SEM TIFF images | **No** — see below |
| `data/interim/` | Per-instrument feature tables and processing diagnostics | Yes (image-only diagnostic subfolders, e.g. segmentation overlay PNGs, are excluded — they are not needed to reproduce any reported number) |
| `data/processed/master_table.csv` | The 81-sample joined table every reported number derives from | Yes |
| `source_data/` | Per-figure-panel Source Data (see above) | Yes, except Fig. 5(a) — see "Known limitations" |

**Raw SEM images are not included** (roughly 760 MB across ~970 TIFF files,
which would make this repository unreasonably large to clone). If you need
them to rerun `scripts/02_process_sem.py` from raw images, please contact
the corresponding author. All numbers derived from these images
(`data/interim/sem_features.csv`, `data/interim/sem_shape_descriptors.csv`,
and everything downstream) are included, so nothing that feeds
`master_table.csv` or `source_data/` requires the raw images.

File: data/interim/sem_sec_sweep/metrics.csv (part 1 of 3)
sample_id,precursor,combo,sec_hmaxima_rel,bin_method,sec_min_diam_um,n_sec,D_sec,circularity,convexity,aspect_ratio,solid_frac,area_weighted_solidity
C01-L,L,h0.12_otsu_d1.0,0.12,otsu,1.0,1013,6.329340528199906,0.585219062774084,0.8573643410852713,1.4785192555308655,0.5022418478260869,0.8287753702485765
C01-M,M,h0.12_otsu_d1.0,0.12,otsu,1.0,1336,4.959975661550068,0.601292704752837,0.848176178874432,1.4538418009552947,0.485321369263285,0.798998883456488
C01-S,S,h0.12_otsu_d1.0,0.12,otsu,1.0,3308,3.737275577183397,0.7598924313050208,0.8923416767634977,1.3910728372683256,0.4931385869565217,0.8329745590223897
C02-L,L,h0.12_otsu_d1.0,0.12,otsu,1.0,0,,,,,,
C02-M,M,h0.12_otsu_d1.0,0.12,otsu,1.0,0,,,,,,
C02-S,S,h0.12_otsu_d1.0,0.12,otsu,1.0,0,,,,,,
C03-L,L,h0.12_otsu_d1.0,0.12,otsu,1.0,977,6.399169881241846,0.6342474708874998,0.8832487309644671,1.4555747241254207,0.5106421724033816,0.8691341024746421
C03-M,M,h0.12_otsu_d1.0,0.12,otsu,1.0,1189,5.114372902464696,0.6088840213261386,0.8611024602927437,1.4396675638690324,0.4895842768719807,0.8225937593972558
C03-S,S,h0.12_otsu_d1.0,0.12,otsu,1.0,3109,3.8953163419296644,0.7176872052024923,0.875,1.4077571077716684,0.5150989772041062,0.8191936588802264
C04-L,L,h0.12_otsu_d1.0,0.12,otsu,1.0,856,6.881962759591493,0.6232690015101336,0.8751095338240449,1.4342040387962183,0.50851921044686,0.8559336403038357
C04-M,M,h0.12_otsu_d1.0,0.12,otsu,1.0,1277,5.297304247100458,0.5746212972938971,0.8437499999999999,1.4802580226971733,0.5012799101751207,0.7976354303172001
C04-S,S,h0.12_otsu_d1.0,0.12,otsu,1.0,2920,3.9679813550430554,0.7104128367489826,0.8760530973451327,1.4274978749284526,0.5045261548913044,0.8185959668246866
C05-L,L,h0.12_otsu_d1.0,0.12,otsu,1.0,0,,,,,,
C05-M,M,h0.12_otsu_d1.0,0.12,otsu,1.0,0,,,,,,
C05-S,S,h0.12_otsu_d1.0,0.12,otsu,1.0,0,,,,,,
C06-L,L,h0.12_otsu_d1.0,0.12,otsu,1.0,0,,,,,,
C06-M,M,h0.12_otsu_d1.0,0.12,otsu,1.0,0,,,,,,
C06-S,S,h0.12_otsu_d1.0,0.12,otsu,1.0,0,,,,,,
C07-L,L,h0.12_otsu_d1.0,0.12,otsu,1.0,983,6.364350975979666,0.5403057447631457,0.8389803162310423,1.4941758300053978,0.5108205012077295,0.8151307617404817
C07-M,M,h0.12_otsu_d1.0,0.12,otsu,1.0,1096,5.7925024962667235,0.5160080857779827,0.8134577876845918,1.5106493232024998,0.5017030872584541,0.7696663004095625
C07-S,S,h0.12_otsu_d1.0,0.12,otsu,1.0,3218,3.8543549897343925,0.7411296788653994,0.8820857593519367,1.3858519829098555,0.5040775022644928,0.8280512665690849
C08-L,L,h0.12_otsu_d1.0,0.12,otsu,1.0,0,,,,,,
C08-M,M,h0.12_otsu_d1.0,0.12,otsu,1.0,0,,,,,,
C08-S,S,h0.12_otsu_d1.0,0.12,otsu,1.0,0,,,,,,
C09-L,L,h0.12_otsu_d1.0,0.12,otsu,1.0,973,6.404128556826101,0.6185527499825394,0.8676748582230625,1.478124499940642,0.5215966560990338,0.8503128235927598
C09-M,M,h0.12_otsu_d1.0,0.12,otsu,1.0,1176,4.956775675920353,0.6355141793534657,0.8687167657633548,1.4648437308161881,0.501469089673913,0.8355198438538691
C09-S,S,h0.12_otsu_d1.0,0.12,otsu,1.0,2946,3.829567883822151,0.7258523184453713,0.8803413560422906,1.4129761053350585,0.49041883680555554,0.8121208992268089
C10-L,L,h0.12_otsu_d1.0,0.12,otsu,1.0,0,,,,,,
C10-M,M,h0.12_otsu_d1.0,0.12,otsu,1.0,0,,,,,,
C10-S,S,h0.12_otsu_d1.0,0.12,otsu,1.0,0,,,,,,
C11-L,L,h0.12_otsu_d1.0,0.12,otsu,1.0,0,,,,,,
C11-M,M,h0.12_otsu_d1.0,0.12,otsu,1.0,0,,,,,,
C11-S,S,h0.12_otsu_d1.0,0.12,otsu,1.0,0,,,,,,
C12-L,L,h0.12_otsu_d1.0,0.12,otsu,1.0,936,6.683066857768079,0.5966830418244087,0.8604024039801506,1.4605452215005217,0.5201492678140097,0.8415023647684053
C12-M,M,h0.12_otsu_d1.0,0.12,otsu,1.0,1240,5.651029316599896,0.5296156365517984,0.8177871939736345,1.5216440951149193,0.5092079936594202,0.7845774738633634
C12-S,S,h0.12_otsu_d1.0,0.12,otsu,1.0,2625,4.298236193901963,0.6684045601442978,0.8616904500548846,1.4354678051449206,0.5166086390398551,0.8145163800576428
C13-L,L,h0.12_otsu_d1.0,0.12,otsu,1.0,0,,,,,,
C13-M,M,h0.12_otsu_d1.0,0.12,otsu,1.0,0,,,,,,
C13-S,S,h0.12_otsu_d1.0,0.12,otsu,1.0,0,,,,,,
C14-L,L,h0.12_otsu_d1.0,0.12,otsu,1.0,1012,6.560825867994232,0.5671426489683853,0.8468843645337565,1.4834429515911185,0.5210343070652175,0.8229568694516908
C14-M,M,h0.12_otsu_d1.0,0.12,otsu,1.0,1122,5.949304182618858,0.5010647179273257,0.810634598667053,1.5411211094154393,0.5192066727053141,0.7688657417199859
C14-S,S,h0.12_otsu_d1.0,0.12,otsu,1.0,3315,3.762670720366032,0.7385519082583084,0.8804780876494025,1.4112228273504206,0.5022031627415459,0.8256439575960791
C15-L,L,h0.12_otsu_d1.0,0.12,otsu,1.0,956,6.68544179298547,0.5908713166631449,0.8612884951803974,1.4467060765954676,0.5170360620471014,0.8400997396787915
C15-M,M,h0.12_otsu_d1.0,0.12,otsu,1.0,1040,5.7705403125311365,0.5508628828102744,0.8323042596850355,1.492064288465397,0.5087263171799518,0.7860431278196266
C15-S,S,h0.12_otsu_d1.0,0.12,otsu,1.0,2765,3.9998532032338936,0.6979163570132044,0.870488322717622,1.4412586535082712,0.49364196482487926,0.8130075222672634
C16-L,L,h0.12_otsu_d1.0,0.12,otsu,1.0,858,7.1578163229970535,0.6008841350991907,0.8666666666666666,1.4637995068008944,0.5251014304045893,0.8426761494187305
C16-M,M,h0.12_otsu_d1.0,0.12,otsu,1.0,1085,5.795242564285844,0.5656025627478849,0.836962919364332,1.5133896802566407,0.5194581257548309,0.7998191440984637
C16-S,S,h0.12_otsu_d1.0,0.12,otsu,1.0,2522,4.166988158324634,0.6656723772969608,0.858461691415099,1.452686708176656,0.5074657495471014,0.7951938972927164
C17-L,L,h0.12_otsu_d1.0,0.12,otsu,1.0,778,7.917942081283142,0.577891379160983,0.861505742012035,1.4339389925567225,0.5347075973731884,0.8338013642341875
C17-M,M,h0.12_otsu_d1.0,0.12,otsu,1.0,845,6.628218699397555,0.48917409598378203,0.8158602150537635,1.4967297678678073,0.5194633152173913,0.7778835483396271
C17-S,S,h0.12_otsu_d1.0,0.12,otsu,1.0,2437,4.312981472867047,0.6514469665240173,0.8529707955689828,1.4845879751417508,0.5008288987016908,0.8013357706297087
C18-L,L,h0.12_otsu_d1.0,0.12,otsu,1.0,716,7.9818296975333745,0.5381483794694455,0.8456455661087285,1.490033162219534,0.5264006831219806,0.8302747418673816
C18-M,M,h0.12_otsu_d1.0,0.12,otsu,1.0,939,5.860604509712605,0.5219091742732227,0.819227608874281,1.526169616700212,0.5161415874094203,0.7824834165962126
C18-S,S,h0.12_otsu_d1.0,0.12,otsu,1.0,2284,4.5737388825394785,0.6186231326576763,0.8384803614004266,1.4673733970489686,0.5191151494565217,0.7965602710611425
C19-L,L,h0.12_otsu_d1.0,0.12,otsu,1.0,627,8.184082755430348,0.4863620694008533,0.8265895953757226,1.5215334197469192,0.5220240791062802,0.7980200948866338
C19-M,M,h0.12_otsu_d1.0,0.12,otsu,1.0,773,7.131157696586606,0.46501089768163173,0.8056589724497394,1.5410607493683435,0.5132189764492753,0.7638674827101568
C19-S,S,h0.12_otsu_d1.0,0.12,otsu,1.0,2054,4.787374292236132,0.5807827265579064,0.8268278750952018,1.5548132497907845,0.5011563066123189,0.7800577502833816
C20-L,L,h0.12_otsu_d1.0,0.12,otsu,1.0,0,,,,,,
C20-M,M,h0.12_otsu_d1.0,0.12,otsu,1.0,0,,,,,,
C20-S,S,h0.12_otsu_d1.0,0.12,otsu,1.0,0,,,,,,
C21-L,L,h0.12_otsu_d1.0,0.12,otsu,1.0,634,8.398482311468427,0.4509190718814534,0.8047337810355382,1.5298254517155847,0.5223618659420289,0.7874939776392095
C21-M,M,h0.12_otsu_d1.0,0.12,otsu,1.0,942,6.711502242588525,0.43995990425969705,0.7830221639917021,1.5587461477725815,0.5164685235507246,0.7485358942002444
C21-S,S,h0.12_otsu_d1.0,0.12,otsu,1.0,1873,4.995052504385949,0.5658066748897393,0.8239795918367347,1.5793223090672985,0.4980728223128019,0.7712760867501698
C22-L,L,h0.12_otsu_d1.0,0.12,otsu,1.0,0,,,,,,
C22-M,M,h0.12_otsu_d1.0,0.12,otsu,1.0,0,,,,,,
C22-S,S,h0.12_otsu_d1.0,0.12,otsu,1.0,0,,,,,,
C23-L,L,h0.12_otsu_d1.0,0.12,otsu,1.0,0,,,,,,
C23-M,M,h0.12_otsu_d1.0,0.12,otsu,1.0,0,,,,,,
C23-S,S,h0.12_otsu_d1.0,0.12,otsu,1.0,0,,,,,,
C24-L,L,h0.12_otsu_d1.0,0.12,otsu,1.0,757,7.692220741379599,0.5390982114200881,0.8490813648293963,1.4741006840181987,0.533978713768116,0.8257196347454144
C24-M,M,h0.12_otsu_d1.0,0.12,otsu,1.0,896,6.192444214783213,0.5165451061453581,0.8222347063662446,1.5194779442951796,0.5157160514794686,0.7784473703473734
C24-S,S,h0.12_otsu_d1.0,0.12,otsu,1.0,2568,4.253693684128203,0.6537274728714633,0.8524184149184149,1.4953324024031072,0.5101765360809178,0.7963038560351797
C25-L,L,h0.12_otsu_d1.0,0.12,otsu,1.0,751,7.8636334397876935,0.5641747458386439,0.8562874251497006,1.4642322315697207,0.5347896852355073,0.8352338784510299
C25-M,M,h0.12_otsu_d1.0,0.12,otsu,1.0,1096,5.882227954612795,0.5745353068387593,0.8447206417311819,1.4870237397020092,0.5252420176630435,0.8030538558949822
C25-S,S,h0.12_otsu_d1.0,0.12,otsu,1.0,2236,4.53890407072968,0.6196530738381282,0.8409971811134602,1.4626821260722087,0.5217004453502415,0.7913998191549467
C26-L,L,h0.12_otsu_d1.0,0.12,otsu,1.0,699,8.082607132621263,0.46014088080927024,0.8097560975609757,1.5211783124140232,0.5138063292572465,0.7923437416597903
C26-M,M,h0.12_otsu_d1.0,0.12,otsu,1.0,641,7.721053798391122,0.4497945956682526,0.7988708539167254,1.5268289895283342,0.49259746754227046,0.7757889737890256
C26-S,S,h0.12_otsu_d1.0,0.12,otsu,1.0,1886,4.879321291024226,0.5629291420728064,0.8186121391561806,1.56750915233967,0.49835871452294683,0.7730435777928503
C27-L,L,h0.12_otsu_d1.0,0.12,otsu,1.0,725,8.015563124518007,0.5548791187565405,0.8498168498168499,1.4555319251616747,0.5352831559480676,0.8264223763984831
C27-M,M,h0.12_otsu_d1.0,0.12,otsu,1.0,916,6.339355332550247,0.5047746310068438,0.8173495408682433,1.474289025774263,0.5203818500905797,0.7832363443297242
C27-S,S,h0.12_otsu_d1.0,0.12,otsu,1.0,2210,4.457752488928697,0.610501479640022,0.8361999609566797,1.4968231043852291,0.5070472901570048,0.7711354059522397
C01-L,L,h0.12_local_adaptive_d1.0,0.12,local_adaptive,1.0,2139,4.604866200354616,0.6100522650646604,0.846631629240325,1.5557093460057476,0.49820491772342995,0.8086307027254559
C01-M,M,h0.12_local_adaptive_d1.0,0.12,local_adaptive,1.0,2885,3.8046192932688725,0.6953376288481193,0.8737373737373738,1.5091572195315746,0.48507463390700484,0.8167883170613187
C01-S,S,h0.12_local_adaptive_d1.0,0.12,local_adaptive,1.0,4760,3.3522038117053645,0.8343057617490757,0.9133634222919937,1.3770290155065061,0.47596618357487924,0.8696962817890278
C02-L,L,h0.12_local_adaptive_d1.0,0.12,local_adaptive,1.0,0,,,,,,
C02-M,M,h0.12_local_adaptive_d1.0,0.12,local_adaptive,1.0,0,,,,,,
C02-S,S,h0.12_local_adaptive_d1.0,0.12,local_adaptive,1.0,0,,,,,,
C03-L,L,h0.12_local_adaptive_d1.0,0.12,local_adaptive,1.0,1835,4.956775675920353,0.5890062275479779,0.8541882109617372,1.5770890780269389,0.509663722826087,0.8142859226602439
C03-M,M,h0.12_local_adaptive_d1.0,0.12,local_adaptive,1.0,2610,3.9277778726851933,0.6775800528375462,0.870858020627606,1.4985914926883477,0.4961664024758454,0.8176859812109321
C03-S,S,h0.12_local_adaptive_d1.0,0.12,local_adaptive,1.0,4742,3.4363726552102856,0.8134914888334717,0.9060402684563759,1.3733384524210601,0.48497980827294684,0.8663651620879779
C04-L,L,h0.12_local_adaptive_d1.0,0.12,local_adaptive,1.0,1821,5.039341360248559,0.607158574042824,0.8506787330316741,1.555688952660014,0.5020738979468599,0.8118753544036718
C04-M,M,h0.12_local_adaptive_d1.0,0.12,local_adaptive,1.0,2594,4.121027246455075,0.6621797464241574,0.8602317469545226,1.516322232269697,0.4939311594202898,0.8113372188350625
C04-S,S,h0.12_local_adaptive_d1.0,0.12,local_adaptive,1.0,4556,3.454798377937929,0.8077537370928488,0.9058823529411765,1.3897893560574506,0.478316066576087,0.8646510703566067
C05-L,L,h0.12_local_adaptive_d1.0,0.12,local_adaptive,1.0,0,,,,,,
C05-M,M,h0.12_local_adaptive_d1.0,0.12,local_adaptive,1.0,0,,,,,,
C05-S,S,h0.12_local_adaptive_d1.0,0.12,local_adaptive,1.0,0,,,,,,
C06-L,L,h0.12_local_adaptive_d1.0,0.12,local_adaptive,1.0,0,,,,,,
C06-M,M,h0.12_local_adaptive_d1.0,0.12,local_adaptive,1.0,0,,,,,,
C06-S,S,h0.12_local_adaptive_d1.0,0.12,local_adaptive,1.0,0,,,,,,
C07-L,L,h0.12_local_adaptive_d1.0,0.12,local_adaptive,1.0,2065,4.727321227047977,0.5756698379620055,0.8342857142857143,1.600958222934757,0.4973562047101449,0.7957940342676253
C07-M,M,h0.12_local_adaptive_d1.0,0.12,local_adaptive,1.0,2683,4.08621916744697,0.6428857996849554,0.8512110726643599,1.522513900032261,0.4868607525664251,0.8070560548554764
C07-S,S,h0.12_local_adaptive_d1.0,0.12,local_adaptive,1.0,4622,3.4363726552102856,0.8236937823954682,0.910709483508661,1.3790232519936239,0.47915770304951694,0.8677290221257664
C08-L,L,h0.12_local_adaptive_d1.0,0.12,local_adaptive,1.0,0,,,,,,
C08-M,M,h0.12_local_adaptive_d1.0,0.12,local_adaptive,1.0,0,,,,,,
C08-S,S,h0.12_local_adaptive_d1.0,0.12,local_adaptive,1.0,0,,,,,,
C09-L,L,h0.12_local_adaptive_d1.0,0.12,local_adaptive,1.0,2027,4.780738981642966,0.6092922402626105,0.8487804878048781,1.5914193398667988,0.5119041553442029,0.8119676324116695
C09-M,M,h0.12_local_adaptive_d1.0,0.12,local_adaptive,1.0,2658,3.8666867784728867,0.6915395117010699,0.8766540367239871,1.5084094740038103,0.5003576011473431,0.8276004510003715
C09-S,S,h0.12_local_adaptive_d1.0,0.12,local_adaptive,1.0,4917,3.3236738987336945,0.8443465028491658,0.9156626506024097,1.374380192586411,0.47751075634057977,0.871585162136272
C10-L,L,h0.12_local_adaptive_d1.0,0.12,local_adaptive,1.0,0,,,,,,
C10-M,M,h0.12_local_adaptive_d1.0,0.12,local_adaptive,1.0,0,,,,,,
C10-S,S,h0.12_local_adaptive_d1.0,0.12,local_adaptive,1.0,0,,,,,,
C11-L,L,h0.12_local_adaptive_d1.0,0.12,local_adaptive,1.0,0,,,,,,
C11-M,M,h0.12_local_adaptive_d1.0,0.12,local_adaptive,1.0,0,,,,,,
C11-S,S,h0.12_local_adaptive_d1.0,0.12,local_adaptive,1.0,0,,,,,,
C12-L,L,h0.12_local_adaptive_d1.0,0.12,local_adaptive,1.0,1933,4.956775675920353,0.5959805880872031,0.8489326765188834,1.558781017363759,0.5064646550422706,0.8107145127714123
C12-M,M,h0.12_local_adaptive_d1.0,0.12,local_adaptive,1.0,2772,4.105592606136062,0.6545304025894573,0.8571428571428572,1.538806644205515,0.49237762303743965,0.8142185590267478
C12-S,S,h0.12_local_adaptive_d1.0,0.12,local_adaptive,1.0,4126,3.5899781172932292,0.7767972090653161,0.8944190451904337,1.4061552998416385,0.48301771965579704,0.8521426754286003
C13-L,L,h0.12_local_adaptive_d1.0,0.12,local_adaptive,1.0,0,,,,,,
C13-M,M,h0.12_local_adaptive_d1.0,0.12,local_adaptive,1.0,0,,,,,,
C13-S,S,h0.12_local_adaptive_d1.0,0.12,local_adaptive,1.0,0,,,,,,
C14-L,L,h0.12_local_adaptive_d1.0,0.12,local_adaptive,1.0,2144,4.734031409598079,0.5902059648119125,0.843535672572822,1.5511648707548158,0.5010822388285024,0.8032350111770524
C14-M,M,h0.12_local_adaptive_d1.0,0.12,local_adaptive,1.0,2793,4.101726696299568,0.6442629648487262,0.8522727272727273,1.524119337305748,0.4932239772041063,0.8087884952225106
C14-S,S,h0.12_local_adaptive_d1.0,0.12,local_adaptive,1.0,4625,3.399221589132705,0.8064243192595053,0.9027027027027027,1.3983191401228763,0.48081502868357484,0.8580651354235179
C15-L,L,h0.12_local_adaptive_d1.0,0.12,local_adaptive,1.0,1979,4.93752598892475,0.6045358062734448,0.8533007334963326,1.5703734919986307,0.5086725354770532,0.8173726389357883
C15-M,M,h0.12_local_adaptive_d1.0,0.12,local_adaptive,1.0,2575,4.147901434618866,0.6618941266940989,0.8639240506329113,1.519947505435127,0.49837050875603867,0.8150102512303301
C15-S,S,h0.12_local_adaptive_d1.0,0.12,local_adaptive,1.0,4510,3.4455978332997264,0.8060618576892227,0.9047619047619048,1.413369378660265,0.4802055027173913,0.8615110772258622
C16-L,L,h0.12_local_adaptive_d1.0,0.12,local_adaptive,1.0,1814,5.230972266162188,0.592227069793479,0.8484099317017644,1.5384686186295755,0.5062240526871981,0.8151665904646639
C16-M,M,h0.12_local_adaptive_d1.0,0.12,local_adaptive,1.0,2518,4.193567780719649,0.6447041993128497,0.8555415968732552,1.5345268056704437,0.49802753245772946,0.8100094069976587
C16-S,S,h0.12_local_adaptive_d1.0,0.12,local_adaptive,1.0,4573,3.408547317463651,0.806772763331724,0.9037433155080214,1.3948868366182832,0.4824836767814009,0.8587962287925642
C17-L,L,h0.12_local_adaptive_d1.0,0.12,local_adaptive,1.0,1783,5.345028672818396,0.5540735122922087,0.8328445747800586,1.586605152342267,0.506399550875604,0.7969713041154727
C17-M,M,h0.12_local_adaptive_d1.0,0.12,local_adaptive,1.0,2373,4.385964343097444,0.6063833711386274,0.8395061728395061,1.578613510678729,0.49499877339975845,0.7945383226268165
C17-S,S,h0.12_local_adaptive_d1.0,0.12,local_adaptive,1.0,3926,3.6251748228320464,0.7469431074862054,0.8857705286839146,1.448199405748912,0.48013190670289857,0.8388841148978476
C18-L,L,h0.12_local_adaptive_d1.0,0.12,local_adaptive,1.0,1900,5.139136274255973,0.5705726038270004,0.8333333333333333,1.5929443645875656,0.49683584314613527,0.7962259229045535
C18-M,M,h0.12_local_adaptive_d1.0,0.12,local_adaptive,1.0,2597,4.2237377220823085,0.6228882255994856,0.8468208092485549,1.527194986149282,0.48970410628019323,0.8002637372122963
C18-S,S,h0.12_local_adaptive_d1.0,0.12,local_adaptive,1.0,3928,3.6686958872205877,0.7422768339968028,0.8826553361135154,1.4370943301778714,0.4826068085748792,0.8400167042494339
C19-L,L,h0.12_local_adaptive_d1.0,0.12,local_adaptive,1.0,1781,5.421684955525073,0.5272103805128353,0.8126801152737751,1.6220353690909808,0.49358299365942027,0.775619276964881
C19-M,M,h0.12_local_adaptive_d1.0,0.12,local_adaptive,1.0,2317,4.632358183109277,0.5810467528041591,0.8297872340425532,1.5926693297607148,0.4908453162741546,0.7805430211199543
C19-S,S,h0.12_local_adaptive_d1.0,0.12,local_adaptive,1.0,3566,3.79626666125431,0.6935452796177354,0.8685529556650247,1.527904969737141,0.48415279664855077,0.8242373611409796
C20-L,L,h0.12_local_adaptive_d1.0,0.12,local_adaptive,1.0,0,,,,,,
C20-M,M,h0.12_local_adaptive_d1.0,0.12,local_adaptive,1.0,0,,,,,,
C20-S,S,h0.12_local_adaptive_d1.0,0.12,local_adaptive,1.0,0,,,,,,
C21-L,L,h0.12_local_adaptive_d1.0,0.12,local_adaptive,1.0,1992,5.0582035897342195,0.5282523578246202,0.8075413575035915,1.6184532284358895,0.48651824803743965,0.7684773065283859
C21-M,M,h0.12_local_adaptive_d1.0,0.12,local_adaptive,1.0,2548,4.425590477585255,0.5724977241607483,0.818811335229997,1.609334152024927,0.4805168704710145,0.7743596229161348
C21-S,S,h0.12_local_adaptive_d1.0,0.12,local_adaptive,1.0,3082,4.062846892798531,0.6347611904210826,0.8461538461538461,1.5782254950582986,0.48054423309178745,0.7999807997441525
C22-L,L,h0.12_local_adaptive_d1.0,0.12,local_adaptive,1.0,0,,,,,,
C22-M,M,h0.12_local_adaptive_d1.0,0.12,local_adaptive,1.0,0,,,,,,
C22-S,S,h0.12_local_adaptive_d1.0,0.12,local_adaptive,1.0,0,,,,,,
C23-L,L,h0.12_local_adaptive_d1.0,0.12,local_adaptive,1.0,0,,,,,,
C23-M,M,h0.12_local_adaptive_d1.0,0.12,local_adaptive,1.0,0,,,,,,
C23-S,S,h0.12_local_adaptive_d1.0,0.12,local_adaptive,1.0,0,,,,,,
C24-L,L,h0.12_local_adaptive_d1.0,0.12,local_adaptive,1.0,1802,5.2762882147993135,0.5376961666228313,0.8241082849466013,1.6087613536652021,0.498371452294686,0.7916688349645229
C24-M,M,h0.12_local_adaptive_d1.0,0.12,local_adaptive,1.0,2246,4.48614610395171,0.595646625064248,0.8359839453366207,1.5578214879772554,0.4889893757548309,0.7884268547019573
C24-S,S,h0.12_local_adaptive_d1.0,0.12,local_adaptive,1.0,4339,3.527538952173992,0.7741961195485275,0.8939929328621908,1.4344150874142476,0.4813905872584541,0.8495495174793296
C25-L,L,h0.12_local_adaptive_d1.0,0.12,local_adaptive,1.0,1504,5.651032108515939,0.5491161290240874,0.832876533542156,1.584266586565465,0.5065939198369566,0.7996408897634794
C25-M,M,h0.12_local_adaptive_d1.0,0.12,local_adaptive,1.0,2550,4.257421727027955,0.6426614116032527,0.8571428571428572,1.5386142798839735,0.4991083559782609,0.8137094433882373
C25-S,S,h0.12_local_adaptive_d1.0,0.12,local_adaptive,1.0,3909,3.660033074925209,0.7511364940130444,0.8868778280542985,1.448295742034073,0.4864295554045894,0.839756528014464
C26-L,L,h0.12_local_adaptive_d1.0,0.12,local_adaptive,1.0,2046,4.9503674306088525,0.5447870521967794,0.8165745395961224,1.624146021074147,0.48123160099637685,0.7813281627382098
C26-M,M,h0.12_local_adaptive_d1.0,0.12,local_adaptive,1.0,1943,5.00774643210875,0.5295420522752082,0.8015873015873016,1.6476836983914824,0.4747216560990338,0.7661812816469017
C26-S,S,h0.12_local_adaptive_d1.0,0.12,local_adaptive,1.0,3115,4.062846892798531,0.6371429471392236,0.8451443569553806,1.5752152609458605,0.4785613866243961,0.7992506554870996
C27-L,L,h0.12_local_adaptive_d1.0,0.12,local_adaptive,1.0,1871,5.120575904019775,0.5810113514235186,0.8452914798206277,1.566212639766132,0.5088876622886472,0.8067700010740922
C27-M,M,h0.12_local_adaptive_d1.0,0.12,local_adaptive,1.0,2296,4.414819682883245,0.6202736507709429,0.8471613898969674,1.5341640884981984,0.4965207012379227,0.7985773673954605
C27-S,S,h0.12_local_adaptive_d1.0,0.12,local_adaptive,1.0,4334,3.5004383795485454,0.7606047387832251,0.8897348309402502,1.4397034557013495,0.4815892021437198,0.845283732831322
C01-L,L,h0.15_otsu_d1.0,0.15,otsu,1.0,832,7.164462397730752,0.548772650803603,0.8520959578353593,1.4819143526113518,0.5022418478260869,0.8171710986286526
C01-M,M,h0.15_otsu_d1.0,0.15,otsu,1.0,993,5.849761568862286,0.5316671871563785,0.8275109170305676,1.5001027866370624,0.485321369263285,0.7703999854847207
C01-S,S,h0.15_otsu_d1.0,0.15,otsu,1.0,2848,3.947928743374773,0.7008528806512752,0.8724339490296937,1.4273466646442552,0.49313858695652174,0.8131642483316898
C02-L,L,h0.15_otsu_d1.0,0.15,otsu,1.0,0,,,,,,
C02-M,M,h0.15_otsu_d1.0,0.15,otsu,1.0,0,,,,,,
C02-S,S,h0.15_otsu_d1.0,0.15,otsu,1.0,0,,,,,,
C03-L,L,h0.15_otsu_d1.0,0.15,otsu,1.0,843,7.041566730943534,0.6205842650123959,0.8767908309455588,1.4486926163661031,0.5106421724033816,0.8612024048895831
C03-M,M,h0.15_otsu_d1.0,0.15,otsu,1.0,913,6.010352112266097,0.5591289255842743,0.8431221020092735,1.4695772528248388,0.4895842768719807,0.8046121075617315
C03-S,S,h0.15_otsu_d1.0,0.15,otsu,1.0,2656,4.185991319643072,0.6668149065309779,0.8575561350252439,1.4477996179446477,0.5150989772041062,0.7961439693052599
C04-L,L,h0.15_otsu_d1.0,0.15,otsu,1.0,723,7.650842169361665,0.5817056616993463,0.8664495114006514,1.4298569088208466,0.50851921044686,0.8452527063471426
C04-M,M,h0.15_otsu_d1.0,0.15,otsu,1.0,959,5.9626291083008445,0.5168892178421207,0.8196969696969697,1.5166941608437212,0.5012799101751207,0.7684316177116893
C04-S,S,h0.15_otsu_d1.0,0.15,otsu,1.0,2451,4.238742166217072,0.6526737305434656,0.8548387096774193,1.4627173679436416,0.5045261548913044,0.792695788440777
C05-L,L,h0.15_otsu_d1.0,0.15,otsu,1.0,0,,,,,,
C05-M,M,h0.15_otsu_d1.0,0.15,otsu,1.0,0,,,,,,
C05-S,S,h0.15_otsu_d1.0,0.15,otsu,1.0,0,,,,,,
C06-L,L,h0.15_otsu_d1.0,0.15,otsu,1.0,0,,,,,,
C06-M,M,h0.15_otsu_d1.0,0.15,otsu,1.0,0,,,,,,
C06-S,S,h0.15_otsu_d1.0,0.15,otsu,1.0,0,,,,,,
C07-L,L,h0.15_otsu_d1.0,0.15,otsu,1.0,804,7.380526646967537,0.49279098814766364,0.8279035328961286,1.5156020625111177,0.5108205012077295,0.8015109274058074
C07-M,M,h0.15_otsu_d1.0,0.15,otsu,1.0,809,6.844976528939401,0.45853950370807767,0.7923076923076924,1.5304620767397104,0.5017030872584541,0.7401326366292479
C07-S,S,h0.15_otsu_d1.0,0.15,otsu,1.0,2767,4.093980274472972,0.6853348454215726,0.8635346756152125,1.4291858331229619,0.5040775022644928,0.8043838033119176
C08-L,L,h0.15_otsu_d1.0,0.15,otsu,1.0,0,,,,,,
C08-M,M,h0.15_otsu_d1.0,0.15,otsu,1.0,0,,,,,,
C08-S,S,h0.15_otsu_d1.0,0.15,otsu,1.0,0,,,,,,
C09-L,L,h0.15_otsu_d1.0,0.15,otsu,1.0,840,7.075295931567707,0.5973944940521966,0.863491940816309,1.4697769956179798,0.5215966560990338,0.8431358700188285
C09-M,M,h0.15_otsu_d1.0,0.15,otsu,1.0,916,5.965275567883342,0.5797931953819242,0.8506459442530536,1.4936042045569886,0.501469089673913,0.8200660418415441
C09-S,S,h0.15_otsu_d1.0,0.15,otsu,1.0,2422,4.093980274472972,0.6697416508497744,0.8590860972075192,1.4536435133692565,0.49041883680555554,0.783365451025983
C10-L,L,h0.15_otsu_d1.0,0.15,otsu,1.0,0,,,,,,
C10-M,M,h0.15_otsu_d1.0,0.15,otsu,1.0,0,,,,,,
C10-S,S,h0.15_otsu_d1.0,0.15,otsu,1.0,0,,,,,,
C11-L,L,h0.15_otsu_d1.0,0.15,otsu,1.0,0,,,,,,
C11-M,M,h0.15_otsu_d1.0,0.15,otsu,1.0,0,,,,,,
C11-S,S,h0.15_otsu_d1.0,0.15,otsu,1.0,0,,,,,,
C12-L,L,h0.15_otsu_d1.0,0.15,otsu,1.0,792,7.230612436623774,0.5757784207477419,0.8537392804667157,1.4632345788882128,0.5201492678140097,0.8279835301876712
C12-M,M,h0.15_otsu_d1.0,0.15,otsu,1.0,944,6.406602144311961,0.46076652858686584,0.7972271139262078,1.5285204595179458,0.5092079936594202,0.7564739288452191
C12-S,S,h0.15_otsu_d1.0,0.15,otsu,1.0,2193,4.686858389531491,0.6045112653876336,0.8387096774193549,1.4898210956693454,0.5166086390398551,0.790613707176249
C13-L,L,h0.15_otsu_d1.0,0.15,otsu,1.0,0,,,,,,
C13-M,M,h0.15_otsu_d1.0,0.15,otsu,1.0,0,,,,,,
C13-S,S,h0.15_otsu_d1.0,0.15,otsu,1.0,0,,,,,,
C14-L,L,h0.15_otsu_d1.0,0.15,otsu,1.0,860,7.2108379092943435,0.539407329359213,0.8397130751991626,1.4852432329348715,0.5210343070652175,0.8095819573649584
C14-M,M,h0.15_otsu_d1.0,0.15,otsu,1.0,811,7.073052654255464,0.427220932490436,0.7863636363636363,1.5936131356294068,0.5192066727053141,0.7388230447201326
C14-S,S,h0.15_otsu_d1.0,0.15,otsu,1.0,2853,3.9998532032338936,0.6894881276327737,0.8658892128279883,1.4417472159232791,0.5022031627415459,0.8028806610295041
C15-L,L,h0.15_otsu_d1.0,0.15,otsu,1.0,806,7.470298208835922,0.565392485578059,0.8550839112143949,1.4638039137686394,0.5170360620471014,0.8287859455973333
C15-M,M,h0.15_otsu_d1.0,0.15,otsu,1.0,760,6.831048226830056,0.4752195501797156,0.8077677224736048,1.5593889776925458,0.5087263171799518,0.7627287142730845
C15-S,S,h0.15_otsu_d1.0,0.15,otsu,1.0,2307,4.298236193901963,0.6416347102865667,0.8510998307952623,1.4912578325389225,0.49364196482487926,0.7884847409964701
C16-L,L,h0.15_otsu_d1.0,0.15,otsu,1.0,724,7.68602787951827,0.5700341794074173,0.8596759340896177,1.457957058750305,0.5251014304045893,0.8321613843263475
C16-M,M,h0.15_otsu_d1.0,0.15,otsu,1.0,823,6.877362539903705,0.48696297253683646,0.8150851581508515,1.5138886520302153,0.5194581257548309,0.7743891178179491
C16-S,S,h0.15_otsu_d1.0,0.15,otsu,1.0,2050,4.496746102767638,0.6172011652052454,0.841719748052202,1.4771746283383367,0.5074657495471014,0.7661559078633529
C17-L,L,h0.15_otsu_d1.0,0.15,otsu,1.0,670,8.49430767298728,0.5472300985449516,0.8540117128520568,1.4339389925567225,0.5347075973731884,0.8238396634665226
C17-M,M,h0.15_otsu_d1.0,0.15,otsu,1.0,660,7.955933475978066,0.4340527594336081,0.8016584389163146,1.4843706594509212,0.5194633152173913,0.7596770221351608
C17-S,S,h0.15_otsu_d1.0,0.15,otsu,1.0,2056,4.622066576727708,0.591704510441696,0.8333333333333333,1.5247383162510455,0.5008288987016908,0.7787406322659259
C18-L,L,h0.15_otsu_d1.0,0.15,otsu,1.0,617,8.73203134663969,0.5064263690020401,0.840244731475187,1.5056106104590756,0.5264006831219806,0.8211329468382834
C18-M,M,h0.15_otsu_d1.0,0.15,otsu,1.0,731,7.140054964796276,0.46155794075321477,0.8031358885017422,1.5394801829043545,0.5161415874094203,0.7620736423623191
C18-S,S,h0.15_otsu_d1.0,0.15,otsu,1.0,1902,4.972759135779089,0.5641159546657849,0.8182518020855203,1.5192917661688825,0.5191151494565217,0.7719603939122939
C19-L,L,h0.15_otsu_d1.0,0.15,otsu,1.0,523,9.189028592430036,0.455211420365057,0.8126115407495539,1.5260542815155347,0.5220240791062802,0.783042587922113
C19-M,M,h0.15_otsu_d1.0,0.15,otsu,1.0,588,8.316816392920028,0.4212971124050948,0.7848041821559593,1.556362508148071,0.5132189764492753,0.7473110696364116
C19-S,S,h0.15_otsu_d1.0,0.15,otsu,1.0,1694,5.243095045493981,0.5352288924437204,0.806697718549187,1.6087864341121516,0.5011563066123189,0.7557205535844362
C20-L,L,h0.15_otsu_d1.0,0.15,otsu,1.0,0,,,,,,
C20-M,M,h0.15_otsu_d1.0,0.15,otsu,1.0,0,,,,,,
C20-S,S,h0.15_otsu_d1.0,0.15,otsu,1.0,0,,,,,,
C21-L,L,h0.15_otsu_d1.0,0.15,otsu,1.0,519,9.373716779062981,0.4180210760851779,0.7900960827790096,1.5176935861086926,0.5223618659420289,0.7748099740602508
C21-M,M,h0.15_otsu_d1.0,0.15,otsu,1.0,720,7.619658215744005,0.38989007852590063,0.765112895911765,1.5829973226787901,0.5164685235507246,0.724024653930665
C21-S,S,h0.15_otsu_d1.0,0.15,otsu,1.0,1582,5.383492448491452,0.5328125311497816,0.810414221029683,1.5904452635020805,0.4980728223128019,0.7524920298453549
C22-L,L,h0.15_otsu_d1.0,0.15,otsu,1.0,0,,,,,,
C22-M,M,h0.15_otsu_d1.0,0.15,otsu,1.0,0,,,,,,
C22-S,S,h0.15_otsu_d1.0,0.15,otsu,1.0,0,,,,,,
C23-L,L,h0.15_otsu_d1.0,0.15,otsu,1.0,0,,,,,,
C23-M,M,h0.15_otsu_d1.0,0.15,otsu,1.0,0,,,,,,
C23-S,S,h0.15_otsu_d1.0,0.15,otsu,1.0,0,,,,,,
C24-L,L,h0.15_otsu_d1.0,0.15,otsu,1.0,652,8.50552130381735,0.5002497359573335,0.8401557221053078,1.4808060410150434,0.533978713768116,0.8127033111795895
C24-M,M,h0.15_otsu_d1.0,0.15,otsu,1.0,691,7.571599912606972,0.44893417442150274,0.7946768060836501,1.531013996985813,0.5157160514794686,0.7591646235870476
C24-S,S,h0.15_otsu_d1.0,0.15,otsu,1.0,2123,4.625500506243265,0.5992908186161967,0.8321428571428572,1.5202135269724832,0.5101765360809178,0.7701011831940849
C25-L,L,h0.15_otsu_d1.0,0.15,otsu,1.0,645,8.54090314099356,0.5424899241930552,0.8515625000000001,1.4487775948182453,0.5347896852355073,0.8252499431189046
C25-M,M,h0.15_otsu_d1.0,0.15,otsu,1.0,845,6.964508322140447,0.4966073745673971,0.8181818181818182,1.5028436490179709,0.5252420176630435,0.7800025382914861
C25-S,S,h0.15_otsu_d1.0,0.15,otsu,1.0,1825,5.0582035897342195,0.5617816763707484,0.8183006535947713,1.5083882828230857,0.5217004453502415,0.7639631472223648
C26-L,L,h0.15_otsu_d1.0,0.15,otsu,1.0,581,8.979365360131526,0.42735095998516676,0.7985232067510548,1.5341689454044438,0.5138063292572465,0.7777242474857937
C26-M,M,h0.15_otsu_d1.0,0.15,otsu,1.0,542,8.65718639677494,0.42376325771510304,0.7964129950685762,1.5293378951407375,0.49259746754227046,0.7651740436584323
C26-S,S,h0.15_otsu_d1.0,0.15,otsu,1.0,1572,5.261226840402518,0.5174609589998093,0.7995062801407524,1.6016885498476094,0.49835871452294683,0.7511743173913724
C27-L,L,h0.15_otsu_d1.0,0.15,otsu,1.0,617,8.488710315280805,0.5204675930842405,0.8412698412698413,1.449567932168873,0.5352831559480676,0.8144469416713371
C27-M,M,h0.15_otsu_d1.0,0.15,otsu,1.0,691,7.533773198492564,0.4472051803699461,0.8011620400258231,1.4995107258414053,0.5203818500905797,0.7599279321121002
C27-S,S,h0.15_otsu_d1.0,0.15,otsu,1.0,1771,4.846683324112317,0.5575987080544625,0.8148148148148148,1.5366167060950164,0.5070472901570048,0.7412883072578058
C01-L,L,h0.15_local_adaptive_d1.0,0.15,local_adaptive,1.0,1829,5.0456366048769885,0.5701236119931665,0.8375886524822694,1.568498906167519,0.49820491772342995,0.7960423782800087
C01-M,M,h0.15_local_adaptive_d1.0,0.15,local_adaptive,1.0,2518,4.0156942680121945,0.6621034702503865,0.8619968258548549,1.525787642880628,0.48507463390700484,0.8036633001973449
C01-S,S,h0.15_local_adaptive_d1.0,0.15,local_adaptive,1.0,4409,3.427122644743577,0.8164916782241287,0.9084507042253521,1.4018782311316058,0.47596618357487924,0.8573708753064166
C02-L,L,h0.15_local_adaptive_d1.0,0.15,local_adaptive,1.0,0,,,,,,
C02-M,M,h0.15_local_adaptive_d1.0,0.15,local_adaptive,1.0,0,,,,,,
C02-S,S,h0.15_local_adaptive_d1.0,0.15,local_adaptive,1.0,0,,,,,,
C03-L,L,h0.15_local_adaptive_d1.0,0.15,local_adaptive,1.0,1578,5.3746412466382045,0.5612293910991731,0.8456350564255206,1.577452755850076,0.509663722826087,0.8071117157274867
C03-M,M,h0.15_local_adaptive_d1.0,0.15,local_adaptive,1.0,2221,4.2237377220823085,0.6292143191391297,0.8557692307692307,1.5154100956046805,0.4961664024758454,0.8042208992522932
C03-S,S,h0.15_local_adaptive_d1.0,0.15,local_adaptive,1.0,4397,3.518528620850199,0.7922046349055146,0.9006622516556291,1.3989580833921036,0.48497980827294684,0.8548014041512308
C04-L,L,h0.15_local_adaptive_d1.0,0.15,local_adaptive,1.0,1584,5.377592725422692,0.5682304048951435,0.8420252759558471,1.549508670221214,0.5020738979468599,0.8045963510823441
C04-M,M,h0.15_local_adaptive_d1.0,0.15,local_adaptive,1.0,2223,4.393195946265654,0.6175973951575163,0.8489583333333334,1.5426012540377094,0.4939311594202898,0.794038587725939
C04-S,S,h0.15_local_adaptive_d1.0,0.15,local_adaptive,1.0,4222,3.536526327127732,0.7875563059874615,0.899641577060932,1.415498403810115,0.478316066576087,0.8520167102795955
C05-L,L,h0.15_local_adaptive_d1.0,0.15,local_adaptive,1.0,0,,,,,,
C05-M,M,h0.15_local_adaptive_d1.0,0.15,local_adaptive,1.0,0,,,,,,
C05-S,S,h0.15_local_adaptive_d1.0,0.15,local_adaptive,1.0,0,,,,,,
C06-L,L,h0.15_local_adaptive_d1.0,0.15,local_adaptive,1.0,0,,,,,,
C06-M,M,h0.15_local_adaptive_d1.0,0.15,local_adaptive,1.0,0,,,,,,
C06-S,S,h0.15_local_adaptive_d1.0,0.15,local_adaptive,1.0,0,,,,,,
C07-L,L,h0.15_local_adaptive_d1.0,0.15,local_adaptive,1.0,1756,5.1422265579875965,0.5432705881638333,0.8237626405376547,1.608899462642781,0.4973562047101449,0.7803769859200983
C07-M,M,h0.15_local_adaptive_d1.0,0.15,local_adaptive,1.0,2304,4.389580144681549,0.6081221435341891,0.8381622814381311,1.571345166758551,0.4868607525664251,0.7911127420874728
C07-S,S,h0.15_local_adaptive_d1.0,0.15,local_adaptive,1.0,4265,3.527538952173992,0.8084024497334533,0.9054054054054053,1.3978333906898268,0.47915770304951694,0.8538462526974019
C08-L,L,h0.15_local_adaptive_d1.0,0.15,local_adaptive,1.0,0,,,,,,
C08-M,M,h0.15_local_adaptive_d1.0,0.15,local_adaptive,1.0,0,,,,,,
C08-S,S,h0.15_local_adaptive_d1.0,0.15,local_adaptive,1.0,0,,,,,,
C09-L,L,h0.15_local_adaptive_d1.0,0.15,local_adaptive,1.0,1784,5.080120048353217,0.5757092733389032,0.8400527132752029,1.5990269646057198,0.5119041553442029,0.8047820435664985
C09-M,M,h0.15_local_adaptive_d1.0,0.15,local_adaptive,1.0,2242,4.253693684128203,0.6418619963434529,0.8629330943847073,1.5411644788210026,0.5003576011473431,0.8129337408731823
C09-S,S,h0.15_local_adaptive_d1.0,0.15,local_adaptive,1.0,4547,3.399221589132705,0.8260551185802474,0.9108527131782946,1.3955768649783098,0.47751075634057977,0.8604001772293188
C10-L,L,h0.15_local_adaptive_d1.0,0.15,local_adaptive,1.0,0,,,,,,
C10-M,M,h0.15_local_adaptive_d1.0,0.15,local_adaptive,1.0,0,,,,,,
C10-S,S,h0.15_local_adaptive_d1.0,0.15,local_adaptive,1.0,0,,,,,,
C11-L,L,h0.15_local_adaptive_d1.0,0.15,local_adaptive,1.0,0,,,,,,
C11-M,M,h0.15_local_adaptive_d1.0,0.15,local_adaptive,1.0,0,,,,,,
C11-S,S,h0.15_local_adaptive_d1.0,0.15,local_adaptive,1.0,0,,,,,,
C12-L,L,h0.15_local_adaptive_d1.0,0.15,local_adaptive,1.0,1720,5.273280067746964,0.565244339475751,0.8376413750111319,1.5668610601624673,0.5064646550422706,0.8020187189199893
C12-M,M,h0.15_local_adaptive_d1.0,0.15,local_adaptive,1.0,2395,4.371465247739782,0.6084000072919475,0.8401534526854221,1.5730645417336138,0.49237762303743965,0.7976017142880875
C12-S,S,h0.15_local_adaptive_d1.0,0.15,local_adaptive,1.0,3755,3.7117066869195305,0.7478355813294667,0.8852459016393444,1.4437014267959527,0.48301771965579704,0.8379072896142653
C13-L,L,h0.15_local_adaptive_d1.0,0.15,local_adaptive,1.0,0,,,,,,
C13-M,M,h0.15_local_adaptive_d1.0,0.15,local_adaptive,1.0,0,,,,,,
C13-S,S,h0.15_local_adaptive_d1.0,0.15,local_adaptive,1.0,0,,,,,,
C14-L,L,h0.15_local_adaptive_d1.0,0.15,local_adaptive,1.0,1867,5.020408263779298,0.5648025409840286,0.8341836734693878,1.554326340367658,0.5010822388285024,0.7931861409698656
C14-M,M,h0.15_local_adaptive_d1.0,0.15,local_adaptive,1.0,2420,4.371465247739782,0.6092893131840159,0.8395644071744701,1.5579847794589419,0.4932239772041063,0.7920029570180961
C14-S,S,h0.15_local_adaptive_d1.0,0.15,local_adaptive,1.0,4200,3.518528620850199,0.7797933354446875,0.893567769897557,1.427227070966862,0.48081502868357484,0.8427642424683363
C15-L,L,h0.15_local_adaptive_d1.0,0.15,local_adaptive,1.0,1738,5.28230108471508,0.5736439394178761,0.8431493572740257,1.5735961999576078,0.5086725354770532,0.8060977369707464
C15-M,M,h0.15_local_adaptive_d1.0,0.15,local_adaptive,1.0,2210,4.47906457451088,0.627449118477539,0.852872719756085,1.532626997260342,0.49837050875603867,0.7979333864973163
C15-S,S,h0.15_local_adaptive_d1.0,0.15,local_adaptive,1.0,4126,3.572249721942558,0.7763667551982634,0.8962459876301574,1.4436727476403073,0.4802055027173913,0.8474695877809073
C16-L,L,h0.15_local_adaptive_d1.0,0.15,local_adaptive,1.0,1589,5.503043830830882,0.5542329216135187,0.8398148148148149,1.5466175850295065,0.5062240526871981,0.8036191684823006
C16-M,M,h0.15_local_adaptive_d1.0,0.15,local_adaptive,1.0,2184,4.521387384732147,0.6098519187046684,0.844197640117994,1.558237733903347,0.49802753245772946,0.7949277379865135
C16-S,S,h0.15_local_adaptive_d1.0,0.15,local_adaptive,1.0,4154,3.536526327127732,0.7747700573338832,0.8915284625728374,1.4250566548075767,0.4824836767814009,0.843374498946938
C17-L,L,h0.15_local_adaptive_d1.0,0.15,local_adaptive,1.0,1568,5.670657983793729,0.5283933188072365,0.8236024542267238,1.592111317349044,0.506399550875604,0.7851150823872244
C17-M,M,h0.15_local_adaptive_d1.0,0.15,local_adaptive,1.0,1997,4.7940004189952035,0.5628460297805749,0.8217821782178218,1.602917565132589,0.49499877339975845,0.7723932400543153
C17-S,S,h0.15_local_adaptive_d1.0,0.15,local_adaptive,1.0,3479,3.8378480402648627,0.703874437681908,0.8722466960352422,1.489778091335589,0.48013190670289857,0.8201257922656688
C18-L,L,h0.15_local_adaptive_d1.0,0.15,local_adaptive,1.0,1642,5.543275496273416,0.5197342949063501,0.8177707534356023,1.617133256842199,0.49683584314613527,0.7834094099409082
C18-M,M,h0.15_local_adaptive_d1.0,0.15,local_adaptive,1.0,2269,4.542400917235657,0.5918372244098343,0.8365384615384615,1.5583780603136408,0.48970410628019323,0.7847319186095734
C18-S,S,h0.15_local_adaptive_d1.0,0.15,local_adaptive,1.0,3553,3.8046192932688725,0.708288606842735,0.8702702702702704,1.4665181325916903,0.4826068085748792,0.8240451814388552
C19-L,L,h0.15_local_adaptive_d1.0,0.15,local_adaptive,1.0,1509,5.789762428247603,0.486542068096148,0.7994579945799459,1.6211082875404108,0.49358299365942027,0.7598732506135668
C19-M,M,h0.15_local_adaptive_d1.0,0.15,local_adaptive,1.0,1968,5.014081344739102,0.5409810084315392,0.8133478741206479,1.6197087123024099,0.4908453162741546,0.7606187653660339
C19-S,S,h0.15_local_adaptive_d1.0,0.15,local_adaptive,1.0,3177,4.007781562259003,0.6616581428905339,0.8568232662192393,1.5674825326204163,0.48415279664855077,0.8067343755668254
C20-L,L,h0.15_local_adaptive_d1.0,0.15,local_adaptive,1.0,0,,,,,,
C20-M,M,h0.15_local_adaptive_d1.0,0.15,local_adaptive,1.0,0,,,,,,
C20-S,S,h0.15_local_adaptive_d1.0,0.15,local_adaptive,1.0,0,,,,,,
C21-L,L,h0.15_local_adaptive_d1.0,0.15,local_adaptive,1.0,1679,5.456701584028908,0.49229804604101846,0.7958287596048298,1.658569968599008,0.48651824803743965,0.7522310118090021
C21-M,M,h0.15_local_adaptive_d1.0,0.15,local_adaptive,1.0,2200,4.740732094352511,0.5290327992267139,0.8030114945681992,1.6295801205174176,0.4805168704710145,0.7520971164210911
C21-S,S,h0.15_local_adaptive_d1.0,0.15,local_adaptive,1.0,2661,4.385964343097444,0.5929462346249216,0.8284023668639052,1.625257824436792,0.48054423309178745,0.7785902736542862
C22-L,L,h0.15_local_adaptive_d1.0,0.15,local_adaptive,1.0,0,,,,,,
C22-M,M,h0.15_local_adaptive_d1.0,0.15,local_adaptive,1.0,0,,,,,,
C22-S,S,h0.15_local_adaptive_d1.0,0.15,local_adaptive,1.0,0,,,,,,
C23-L,L,h0.15_local_adaptive_d1.0,0.15,local_adaptive,1.0,0,,,,,,
C23-M,M,h0.15_local_adaptive_d1.0,0.15,local_adaptive,1.0,0,,,,,,
C23-S,S,h0.15_local_adaptive_d1.0,0.15,local_adaptive,1.0,0,,,,,,
C24-L,L,h0.15_local_adaptive_d1.0,0.15,local_adaptive,1.0,1538,5.687426854508109,0.5094307215830974,0.8145784804083346,1.6282494945835904,0.498371452294686,0.7778041123002956
C24-M,M,h0.15_local_adaptive_d1.0,0.15,local_adaptive,1.0,1896,4.823704230756274,0.5539590439665667,0.8212339941662135,1.5928156528418915,0.4889893757548309,0.767487593874575
C24-S,S,h0.15_local_adaptive_d1.0,0.15,local_adaptive,1.0,3990,3.6426456460683796,0.7481342920389565,0.8838639071756345,1.468702604408576,0.4813905872584541,0.8368527600252637
C25-L,L,h0.15_local_adaptive_d1.0,0.15,local_adaptive,1.0,1298,6.02880846388826,0.5214458242393851,0.8261355932203389,1.588579186570592,0.5065939198369566,0.7862132923308403
C25-M,M,h0.15_local_adaptive_d1.0,0.15,local_adaptive,1.0,2193,4.563317685959601,0.6082610257197236,0.8461538461538463,1.5681497962393136,0.4991083559782609,0.797712067251539
C25-S,S,h0.15_local_adaptive_d1.0,0.15,local_adaptive,1.0,3475,3.8129536281046623,0.7155880329305783,0.8757396449704141,1.483054661319307,0.4864295554045894,0.8222940085691447
C26-L,L,h0.15_local_adaptive_d1.0,0.15,local_adaptive,1.0,1755,5.297304247100458,0.5071762166028447,0.8014492753623188,1.6444777015577876,0.48123160099637685,0.764272835457896
C26-M,M,h0.15_local_adaptive_d1.0,0.15,local_adaptive,1.0,1660,5.345028672818396,0.48790109974279794,0.7876663194512686,1.6702198054110016,0.4747216560990338,0.7469294665883927
