Repository: PengsenLuo/nfm-sintering

# NFM Sintering PINN — analysis code and data

Analysis pipeline, models, and data behind a study of how sintering process
parameters (temperature, ramp rate, holding time) and precursor particle
size interact to determine the morphology and packing (compacted) density of
NaNi₁/₃Fe₁/₃Mn₁/₃O₂ (NFM), a sodium-ion battery layered-oxide cathode
material. The dataset is a full-factorial design of 27 process conditions
(3 temperatures × 3 ramp rates × 3 holding times) × 3 precursor particle-size
architectures (S / M / L), 81 samples co-fired in the same furnace batches,
characterized by laser diffraction, SEM, XRD, and compacted-density
measurement.

## Citation

> Pengsen Luo, Yunlong Zhang, Zhan Shen, Chengan Liao, Zi-Feng Ma\*.
> **Hierarchical Design and Manufacturing of Sodium-Ion Layered Oxide
> Cathode Powders via Scale-Selective Control of Precursor Architecture and
> Thermal History.** *(Journal, year, volume, pages — to be completed on
> publication.)*

See `CITATION.cff` for a machine-readable citation record. The DOI and
journal details will be filled in once the paper is published.

## Repository structure

```
src/nfm/            Installable Python package: data processors (XRD/SEM/
                     PSD/compacted-density), feature engineering, models
                     (baselines + a physics-informed neural net), cross-
                     validation, statistics.
scripts/             Numbered pipeline scripts (data processing → feature
                     building → modeling → statistics → figures), plus
                     scripts/figs/ for figure generation.
tests/               pytest suite (130 tests).
configs/config.yaml  Hyperparameters, physical constants, instrument
                     calibration values, column-role declarations.
src/nfm/schema.py    Single source of truth for every data column: name,
                     unit, role (input vs. target), and processing layer.
data/raw/            Raw instrument output (see "Data" below — not all of
                     it is included in this repository).
data/interim/        Intermediate processing products (per-instrument
                     feature tables, diagnostics).
data/processed/      master_table.csv — the single entry point joining all
                     81 samples' inputs and measured targets. Everything in
                     this repository that reports a number derived from it.
source_data/         Journal-style Source Data: one CSV per main-text and
                     supplementary figure panel, plus MANIFEST.csv mapping
                     each file to its figure/panel.
```

### Running the tests

```bash
pytest tests/ -v
```

All 130 tests pass against `requirements-lock.txt`.

## Reproducing the analysis

The scripts are numbered in pipeline order. Each data processor only reads
`data/raw/` and writes `data/interim/`; `05_integrate.py` joins everything
(plus within-furnace difference quantities) into `data/processed/master_table.csv`,
which is the only input every downstream script needs.

```bash
python scripts/01_process_psd.py       # laser diffraction -> D10/D50/D90/Span + bimodal fit
python scripts/02_process_sem.py       # SEM -> secondary-particle size, shape descriptors
python scripts/03_process_xrd.py       # XRD -> D_XRD, Williamson-Hall, lattice parameters
python scripts/04_process_density.py   # compacted density
python scripts/05_integrate.py         # merge + within-furnace memory indices -> master_table.csv
python scripts/06_build_features.py    # physical derived features (thermal exposure Theta, etc.)
python scripts/07_train_eval.py --cv loco   # baselines + physics-constrained model, LOCO (27-fold)
```

## Data

| Directory | Contents | Included here? |
|---|---|---|
| `data/raw/xrd/` | Raw diffractograms (text) | Yes |
| `data/raw/psd/` | Laser-diffraction CSV exports | Yes |
| `data/raw/density/` | Compacted-density measurement log | Yes |
| `data/raw/sem/` | ~970 raw SEM TIFF images | **No** — see below |
| `data/interim/` | Per-instrument feature tables and processing diagnostics | Yes (image-only diagnostic subfolders, e.g. segmentation overlay PNGs, are excluded — they are not needed to reproduce any reported number) |
| `data/processed/master_table.csv` | The 81-sample joined table every reported number derives from | Yes |
| `source_data/` | Per-figure-panel Source Data (see above) | Yes, except Fig. 5(a) — see "Known limitations" |

**Raw SEM images are not included** (roughly 760 MB across ~970 TIFF files,
which would make this repository unreasonably large to clone). If you need
them to rerun `scripts/02_process_sem.py` from raw images, please contact
the corresponding author. All numbers derived from these images
(`data/interim/sem_features.csv`, `data/interim/sem_shape_descriptors.csv`,
and everything downstream) are included, so nothing that feeds
`master_table.csv` or `source_data/` requires the raw images.

File: data/interim/dxrd_deconvolution_sensitivity.csv
sample_id,precursor,T_C,beta,t_hold,Theta,xrd_instrument,D_XRD,D_XRD_003,D_XRD_104,two_theta_003,fwhm_003,eta_003,D_003_gauss,D_003_lorentz,two_theta_104,fwhm_104,eta_104,D_104_gauss,D_104_lorentz,D_XRD_gauss_reimpl,D_XRD_lorentz,diff_003_vs_master,diff_104_vs_master,diff_DXRD_vs_master
C01-L,L,850.0,2.0,10.0,4.174725607225732,1,42.42732360509935,39.95663392437353,44.898013285825165,16.516231984588597,0.21592360924322784,0.5859537519787756,39.95663392437353,58.679449856841195,41.52786701085878,0.20362811238009956,0.6829316711858725,44.898013285825165,66.15820150525131,42.427323605099346,62.41882568104626,0.0,0.0,-7.105427357601002e-15
C01-M,M,850.0,2.0,10.0,4.174725607225732,1,42.86950230591994,40.12887982408729,45.6101247877526,16.51354214657324,0.21512108565444973,0.6311698902420021,40.12887982408729,59.02580112576709,41.52089885437205,0.20088165689413634,0.6974140746471477,45.610124787752596,67.60263611277986,42.869502305919944,63.314218619273475,0.0,-7.105427357601002e-15,7.105427357601002e-15
C01-S,S,850.0,2.0,10.0,4.174725607225732,1,46.93374761102706,43.797821402893966,50.06967381916016,16.515657841501035,0.1996336136868654,0.6468478840342082,43.797821402893966,66.61134405693606,41.52618381757529,0.18560417484800515,0.6257889330297773,50.06967381916016,76.9591575097786,46.93374761102706,71.78525078335733,0.0,0.0,0.0
C03-L,L,850.0,2.0,20.0,8.188518536743857,1,48.656997723471896,46.10310376567544,51.21089168126836,16.54039855242465,0.1912563136148228,0.5684288366316448,46.103103765675435,71.58602112736513,41.49493786986064,0.1821386351157903,0.5631949751111454,51.21089168126836,79.44628531447249,48.656997723471896,75.51615322091881,-7.105427357601002e-15,0.0,0.0
C03-M,M,850.0,2.0,20.0,8.188518536743857,1,47.37712878670997,43.00895406403072,51.74530350938922,16.528645083965518,0.20272605422053078,0.6553639448861456,43.00895406403072,64.94418280207026,41.487242857125814,0.1805760386884102,0.5936391044286444,51.745303509389224,80.62272214398362,47.377128786709974,72.78345247302694,0.0,7.105427357601002e-15,7.105427357601002e-15
C03-S,S,850.0,2.0,20.0,8.188518536743857,1,55.82958825986819,51.21793905023089,60.441237469505495,16.546576727842716,0.17557272209588012,0.6275650023275312,51.21793905023089,83.22494066417232,41.49954898154156,0.15941119309115095,0.3480542859530675,60.441237469505495,100.89131536891414,55.82958825986819,92.05812801654324,0.0,0.0,0.0
C04-L,L,850.0,5.0,10.0,4.078166000601167,1,46.06812125681388,42.44797420302768,49.68826831060009,16.515484423629854,0.2049977661700719,0.58989330199112,42.447974203027684,63.77274696020185,41.512325125212946,0.18678879555466166,0.5978286219486338,49.68826831060009,76.13909021198067,46.06812125681388,69.95591858609126,7.105427357601002e-15,0.0,0.0
C04-M,M,850.0,5.0,10.0,4.078166000601167,1,48.76822425576293,45.19514672287914,52.34130178864671,16.5224651705194,0.19444463045459087,0.592775659043907,45.195146722879144,69.60810848235509,41.51296313651392,0.1788902215022261,0.5581605731854516,52.34130178864671,81.93957087969285,48.76822425576293,75.77383968102397,7.105427357601002e-15,0.0,0.0
C04-S,S,850.0,5.0,10.0,4.078166000601167,1,54.74795312869979,50.83004256330493,58.66586369409466,16.5177569918543,0.17663938258735876,0.5735404973250878,50.83004256330493,82.31772227753768,41.51114538930126,0.16317856993037969,0.38305454954516915,58.66586369409466,96.57362608784813,54.74795312869979,89.4456741826929,0.0,0.0,0.0
C07-L,L,850.0,8.0,10.0,4.054026098945026,1,46.19371591044056,42.61238012861341,49.77505169226772,16.520417322031246,0.204325474712548,0.5899960957021336,42.61238012861341,64.11495216453598,41.52143170735831,0.18652048340486146,0.5961895976123966,49.775051692267716,76.32460617409095,46.19371591044056,70.21977916931345,0.0,-7.105427357601002e-15,0.0
C07-M,M,850.0,8.0,10.0,4.054026098945026,1,44.62646785790687,40.43006913391375,48.82286658189999,16.52253589209446,0.21373728210557413,0.6236922427043253,40.43006913391375,59.63225752541247,41.53402731146537,0.18957790333463392,0.5871608436219478,48.82286658189999,74.28693320962743,44.62646785790687,66.95959536751995,0.0,0.0,0.0
C07-S,S,850.0,8.0,10.0,4.054026098945026,1,51.258439299854565,46.1537741734512,56.36310442625793,16.518071513261937,0.19108010122004856,0.6546460735708615,46.153774173451204,71.70020516392414,41.513383790363434,0.1684521905289249,0.4466406401459048,56.36310442625793,91.11225209794904,51.258439299854565,81.4062286309366,7.105427357601002e-15,0.0,0.0
C09-L,L,850.0,8.0,20.0,8.06781902846315,1,47.56547522436375,43.51806637110421,51.61288407762329,16.513612112119688,0.20071567196146517,0.5794193924525974,43.51806637110421,66.01867977753042,41.51109364298251,0.18097035530071143,0.5536291163709162,51.61288407762329,80.32755536648472,47.56547522436375,73.17311757200757,0.0,0.0,0.0
C09-M,M,850.0,8.0,20.0,8.06781902846315,1,50.93858789595886,46.1771478987292,55.70002789318852,16.518299525640728,0.19099999005843574,0.5791674686526056,46.1771478987292,71.75153052544574,41.51012791575907,0.17005827711888985,0.5117465112227028,55.70002789318852,89.56864793184198,50.93858789595886,80.66008922864387,0.0,0.0,0.0
C09-S,S,850.0,8.0,20.0,8.06781902846315,1,55.50452587369766,49.97695912503052,61.03209262236481,16.511518474800518,0.17905320758781132,0.5752246917181155,49.97695912503052,80.32998278582387,41.506874890479246,0.1582155304967618,0.30824768871843095,61.03209262236481,102.3466218547182,55.50452587369766,91.33830232027103,0.0,0.0,0.0
C12-L,L,900.0,2.0,20.0,20.43596685712156,1,54.969167356526086,49.8805303874842,60.05780432556797,16.528526833959877,0.1793330616358072,0.5841385702530908,49.8805303874842,80.10399850271497,41.51404787829374,0.16020860794386646,0.35920785208087536,60.05780432556797,99.94875390561941,54.969167356526086,90.02637620416719,0.0,0.0,0.0
C12-M,M,900.0,2.0,20.0,20.43596685712156,1,55.09086566414818,49.23184553665662,60.94988579163975,16.521853004812762,0.18123795624119,0.5991356448542223,49.23184553665662,78.61038705765881,41.50671821212404,0.15838067161527322,0.3352948523059174,60.94988579163975,102.14336600638312,55.09086566414818,90.37687653202096,0.0,0.0,0.0
C12-S,S,900.0,2.0,20.0,20.43596685712156,1,63.62196732812889,57.54754883910535,69.69638581715243,16.52252970828139,0.16037010640401875,0.5940530457863853,57.547548839105346,98.80009936356304,41.501146383859805,0.14322592031025175,0.07790419161044364,69.69638581715243,124.89981952565341,63.62196732812889,111.84995944460823,-7.105427357601002e-15,0.0,0.0
C14-L,L,900.0,5.0,15.0,15.174386742848624,1,61.14925233381459,55.29442794943003,67.00407671819914,16.525545888559616,0.16533817789178665,0.5582530726732251,55.29442794943003,93.1066017586911,41.50093258791425,0.14741642292018362,0.1764786729891327,67.00407671819914,117.65131220948577,61.14925233381459,105.37895698408843,0.0,0.0,0.0
C14-M,M,900.0,5.0,15.0,15.174386742848624,1,58.39167015024934,52.243365491605736,64.53997480889295,16.521262393152977,0.17283036551900524,0.5703065692444164,52.243365491605736,85.66328030305007,41.5125962114317,0.1516039949098185,0.24297631983507,64.53997480889295,111.20574367599744,58.39167015024934,98.43451198952376,0.0,0.0,0.0
C14-S,S,900.0,5.0,15.0,15.174386742848624,1,65.35184172332542,58.08641394546365,72.6172695011872,16.52265673706932,0.15924576196572085,0.5938488390515628,58.08641394546365,100.18645726107725,41.49727924526955,0.13907613156198634,4.2110227137201895e-14,72.6172695011872,133.0139011507754,65.35184172332542,116.60017920592634,0.0,0.0,0.0
C15-L,L,900.0,5.0,20.0,20.174386742848625,1,58.93161584589137,52.22930903526538,65.63392265651736,16.52492116093803,0.17286735009049123,0.5674462617691572,52.22930903526538,85.62905215313322,41.51087948714268,0.1497023657070328,0.21047468912771244,65.63392265651736,114.04400107765245,58.93161584589137,99.83652661539284,0.0,0.0,0.0
C15-M,M,900.0,5.0,20.0,20.174386742848625,1,60.91744638730755,54.400900094092286,67.43399268052282,16.51764135550353,0.16743549449257544,0.561937194134266,54.400900094092286,90.89664346822948,41.506218111965076,0.1467235466046796,0.1529215332589583,67.43399268052282,118.79282190509046,60.91744638730755,104.84473268665997,0.0,0.0,0.0
C15-S,S,900.0,5.0,20.0,20.174386742848625,1,69.51335331914211,63.11888717923822,75.907819459046,16.523012067842217,0.14978333826703627,0.5277327938244186,63.11888717923822,113.60211445013944,41.50372027446843,0.13484003519738577,5.648162037282926e-18,75.907819459046,142.4652576609692,69.51335331914211,128.0336860555543,0.0,0.0,0.0
C16-L,L,900.0,8.0,10.0,10.108991714280393,1,56.17777960810484,49.68230532790251,62.67325388830717,16.533525655357355,0.1799099037820148,0.6348283877727111,49.68230532790251,79.64507866943933,41.4897348972311,0.1550120516897749,0.3110316158735004,62.67325388830717,106.4501395093902,56.17777960810484,93.04760908941476,0.0,0.0,0.0
C16-M,M,900.0,8.0,10.0,10.108991714280393,1,53.7190570639476,45.76470023982183,61.67341388807336,16.526514351846203,0.19242788680526823,0.703469146832283,45.76470023982183,70.84677998916547,41.48933550787279,0.15693697902887563,0.33899354388897684,61.67341388807336,103.94281274151703,53.719057063947595,87.39479636534125,0.0,0.0,-7.105427357601002e-15
C16-S,S,900.0,8.0,10.0,10.108991714280393,1,61.33196148001568,52.99219598237514,69.6717269776562,16.541294301140002,0.17090393290058367,0.7036286102612485,52.992195982375144,87.4587294580148,41.500106894964254,0.1432623070319841,0.11263338341218757,69.6717269776562,124.83270496049462,61.33196148001568,106.14571720925471,7.105427357601002e-15,0.0,0.0
C17-L,L,900.0,8.0,15.0,15.10899171428039,1,74.97308575012147,63.80920105632072,86.13697044392224,16.52819443864936,0.1486168467213503,0.48137247286066276,63.80920105632072,115.50751159074034,41.5110213046184,0.12403215123258472,1.4653001943573347e-28,86.13697044392224,174.00516893587633,74.97308575012147,144.75634026330835,0.0,0.0,0.0
C17-M,M,900.0,8.0,15.0,15.10899171428039,1,73.33313393096773,64.14515436228423,82.52111349965124,16.522331498575117,0.14805948689256732,0.5549960048126278,64.14515436228423,116.44293296109687,41.503330811548274,0.12749373941761988,1.2620940371030298e-20,82.52111349965124,162.48212689861145,73.33313393096773,139.46252992985416,0.0,0.0,0.0
C17-S,S,900.0,8.0,15.0,15.10899171428039,1,71.74829598452918,61.94783428461686,81.5487576844415,16.530600590943532,0.15183016473937547,0.6149826452203699,61.94783428461686,110.40238153862805,41.51126797664167,0.12848895143183617,2.5943424942003718e-23,81.5487576844415,159.45015126381728,71.74829598452918,134.92626640122268,0.0,0.0,0.0
C18-L,L,900.0,8.0,20.0,20.10899171428039,1,79.22248543008467,67.86671847039621,90.57825238977316,16.51673711150349,0.14230624901155894,0.4370568710141946,67.86671847039621,127.04714324609397,41.51611153462025,0.12022342875976486,4.838209490027138e-30,90.57825238977316,188.72981587108788,79.22248543008467,157.88847955859092,0.0,0.0,0.0
C18-M,M,900.0,8.0,20.0,20.10899171428039,1,76.23265690898472,64.68049554713151,87.78481827083792,16.524014394048944,0.14718501929296673,0.4589193077942027,64.68049554713151,117.93845812465057,41.521813604508836,0.12256746783570269,9.649152520433866e-29,87.78481827083792,179.3910064904674,76.23265690898472,148.66473230755898,0.0,0.0,0.0
C18-S,S,900.0,8.0,20.0,20.10899171428039,1,81.0888618858873,71.27931407946151,90.8984096923131,16.52052259082552,0.13763517417181223,0.4277965096848776,71.27931407946151,137.18754258383197,41.52817130334323,0.11996839919350806,4.390650167268678e-28,90.8984096923131,189.81015330522058,81.0888618858873,163.4988479445263,0.0,0.0,0.0
C19-L,L,950.0,2.0,10.0,24.21446407057823,1,88.89151542137708,77.47686940272547,100.30616144002867,16.48940867469835,0.13036802088454852,0.31121589479932277,77.47686940272547,156.65874330939175,41.510052169688876,0.11326865505244976,1.784033112322924e-38,100.30616144002867,223.21348356145046,88.89151542137708,189.9361134354211,0.0,0.0,0.0
C19-M,M,950.0,2.0,10.0,24.21446407057823,1,86.16270960671758,73.11850387151665,99.20691534191852,16.50033927484571,0.1353276619906963,0.3183102939840988,73.11850387151665,142.82865367747928,41.515081910400255,0.11397299949428391,8.21141763543852e-34,99.20691534191853,219.1599743727536,86.16270960671758,180.99431402511644,0.0,1.4210854715202004e-14,0.0
C19-S,S,950.0,2.0,10.0,24.21446407057823,1,86.12093455068668,73.94039146827258,98.3014776331008,16.51229596569587,0.13433914360002874,0.3670466996696009,73.94039146827258,145.38015249574022,41.52692287829446,0.11456901792034938,1.3293985364025966e-21,98.3014776331008,215.84658277524383,86.12093455068668,180.613367635492,0.0,0.0,0.0
C21-L,L,950.0,2.0,20.0,47.33688099936123,1,96.1417883771721,83.88802784535,108.3955489089942,16.52666984419812,0.12416574003393746,0.2691521518834226,83.88802784535,178.20440663491365,41.51866326071649,0.10862473009799198,5.921578556746486e-34,108.3955489089942,254.23773123325216,96.1417883771721,216.2210689340829,0.0,0.0,0.0
C21-M,M,950.0,2.0,20.0,47.33688099936123,1,89.77657726288247,77.5995490512265,101.95360547453843,16.52470662797388,0.13023622780869165,0.3859030125546951,77.5995490512265,157.0427934462756,41.51723075545598,0.11225019950717077,4.6340273548596045e-34,101.95360547453843,229.35389363368918,89.77657726288247,193.19834353998237,0.0,0.0,0.0
C21-S,S,950.0,2.0,20.0,47.33688099936123,1,86.15213448994812,73.63929061038466,98.6649783695116,16.519148684389975,0.13469791297716027,0.41867480115285544,73.63929061038466,144.43848054412553,41.508077285032805,0.11432557673008287,4.13993385908952e-19,98.66497836951159,217.1815383492785,86.15213448994812,180.810009446702,0.0,-1.4210854715202004e-14,0.0
C24-L,L,950.0,5.0,20.0,46.68165271428408,1,78.398811865349,69.22490409451505,87.57271963618295,16.551059160935424,0.14038260388702106,0.5197419956812597,69.22490409451505,131.02397261966098,41.499921897408996,0.12274775908480955,2.480454925862761e-29,87.57271963618295,178.70186295179255,78.398811865349,154.86291778572678,0.0,0.0,0.0
C24-M,M,950.0,5.0,20.0,46.68165271428408,1,74.24289184572605,64.38934955927935,84.09643413217275,16.543911322495088,0.14765854731433828,0.5716828147871318,64.38934955927935,117.11815289894857,41.494588420863344,0.12593961577417587,5.822230289289155e-20,84.09643413217275,167.45631225316274,74.24289184572605,142.28723257605566,0.0,0.0,0.0
C24-S,S,950.0,5.0,20.0,46.68165271428408,1,76.31454779911329,65.26159397548842,87.36750162273815,16.54333621427131,0.1462543074021348,0.5468111712107923,65.26159397548842,119.5678590030346,41.50476239035115,0.12292900335483878,3.3917994423236185e-28,87.36750162273815,178.0250858455193,76.31454779911329,148.79647242427694,0.0,0.0,0.0
C25-L,L,950.0,8.0,10.0,23.39542871423181,1,64.66440026483657,58.37585843262831,70.95294209704484,16.553313152187354,0.15865228950809404,0.5819843020937844,58.375858432628306,100.9283160091498,41.50535680563889,0.14139467507387013,0.07523409788473251,70.95294209704484,128.35695062040077,64.66440026483657,114.64263331477528,-7.105427357601002e-15,0.0,0.0
C25-M,M,950.0,8.0,10.0,23.39542871423181,1,63.618150662800616,56.96897354497637,70.26732778062485,16.53733612365995,0.16160440842449794,0.5626513330459101,56.96897354497637,97.31914420438098,41.49393519317646,0.1423817508861441,0.06906820883170675,70.26732778062485,126.46711386361113,63.618150662800616,111.89312903399605,0.0,0.0,0.0
C25-S,S,950.0,8.0,10.0,23.39542871423181,1,66.52566013864217,57.12885110048158,75.92246917680275,16.540882965061044,0.16126078047335032,0.6323375755506231,57.12885110048158,97.72564167320724,41.505101146993276,0.13482249716572292,2.87985478750906e-17,75.92246917680275,142.50765532340168,66.52566013864217,120.11664849830446,0.0,0.0,0.0
C26-L,L,950.0,8.0,15.0,34.956637178623296,1,92.21019730274314,79.72216159654988,104.6982330089364,16.529665872708527,0.12805908358552512,0.3547230794937903,79.72216159654988,164.02590440012452,41.5080422386832,0.11063672922645132,2.167359443234968e-37,104.6982330089364,239.79477881324874,92.21019730274314,201.91034160668664,0.0,0.0,0.0
C26-M,M,950.0,8.0,15.0,34.956637178623296,1,94.8174700032029,83.44843680411421,106.1865032022916,16.532427447022197,0.12455429638230732,0.339398910047309,83.44843680411421,176.67617117230662,41.50494297657367,0.10980486598234564,4.5521682941912943e-35,106.18650320229159,245.5591713612067,94.8174700032029,211.11767126675664,0.0,-1.4210854715202004e-14,0.0
C26-S,S,950.0,8.0,15.0,34.956637178623296,1,88.73256152812583,75.47422478339914,101.99089827285252,16.527294909227635,0.13256184058115314,0.3871569761518977,75.47422478339914,150.20760951693782,41.515709840277204,0.11222732204226557,1.7092002711975559e-32,101.99089827285252,229.49494808743194,88.73256152812583,189.85127880218488,0.0,0.0,0.0
C27-L,L,950.0,8.0,20.0,46.5178456430148,1,67.33347971423304,59.91447041518736,74.75248901327872,16.551566585704744,0.15560106791191233,0.5826771400133783,59.91447041518736,104.95480463659192,41.50834452896471,0.1362804483714652,2.54863531957881e-15,74.75248901327872,139.10673375671416,67.33347971423304,122.03076919665304,0.0,0.0,0.0
C27-M,M,950.0,8.0,20.0,46.5178456430148,1,62.79365392084625,54.368269355265376,71.21903848642714,16.530543329782653,0.16751416610112593,0.6667626725654493,54.368269355265376,90.81393722490142,41.490721444366606,0.14101155768682055,0.06715273074162881,71.21903848642714,129.0994629217353,62.79365392084625,109.95670007331836,0.0,0.0,0.0
C27-S,S,950.0,8.0,20.0,46.5178456430148,1,67.17278938574142,57.919953998223626,76.42562477325922,16.542892579005898,0.15959117363235206,0.7069756685656735,57.919953998223626,99.75275460737079,41.501280825075746,0.13421066105193927,8.32897575621412e-17,76.42562477325922,143.98407045356987,67.17278938574142,121.86841253047032,0.0,0.0,0.0

File: data/interim/dxrd_hkl_anisotropy.csv
sample_id,condition_id,precursor,Theta,T_C,D_XRD,D_XRD_003,D_XRD_104,ratio_104_003
C01-S,C01,S,4.174725607225732,850.0,46.93374761102706,43.797821402893966,50.06967381916016,1.1432001002646168
C01-M,C01,M,4.174725607225732,850.0,42.86950230591994,40.12887982408729,45.6101247877526,1.136591028398834
C01-L,C01,L,4.174725607225732,850.0,42.42732360509935,39.95663392437353,44.898013285825165,1.1236685595389304
C03-S,C03,S,8.188518536743857,850.0,55.82958825986819,51.21793905023089,60.441237469505495,1.1800794524400728
C03-M,C03,M,8.188518536743857,850.0,47.37712878670997,43.00895406403072,51.74530350938922,1.2031286190394685
C03-L,C03,L,8.188518536743857,850.0,48.656997723471896,46.10310376567544,51.21089168126836,1.1107905433342158
C04-S,C04,S,4.078166000601167,850.0,54.74795312869979,50.83004256330493,58.66586369409466,1.1541572805301277
C04-M,C04,M,4.078166000601167,850.0,48.76822425576293,45.19514672287914,52.34130178864671,1.1581177534301481
C04-L,C04,L,4.078166000601167,850.0,46.06812125681388,42.44797420302768,49.68826831060009,1.170568660660748
C07-S,C07,S,4.054026098945026,850.0,51.258439299854565,46.1537741734512,56.36310442625793,1.2212025004594185
C07-M,C07,M,4.054026098945026,850.0,44.62646785790687,40.43006913391375,48.82286658189999,1.2075880063471411
C07-L,C07,L,4.054026098945026,850.0,46.19371591044056,42.61238012861341,49.77505169226772,1.1680889812311779
C09-S,C09,S,8.06781902846315,850.0,55.50452587369766,49.97695912503052,61.03209262236481,1.221204604899569
C09-M,C09,M,8.06781902846315,850.0,50.93858789595886,46.1771478987292,55.70002789318852,1.206224949521436
C09-L,C09,L,8.06781902846315,850.0,47.56547522436375,43.51806637110421,51.61288407762329,1.1860105096924527
C12-S,C12,S,20.43596685712156,900.0,63.62196732812889,57.54754883910535,69.69638581715243,1.2111095472026703
C12-M,C12,M,20.43596685712156,900.0,55.09086566414818,49.23184553665662,60.94988579163975,1.2380174890307172
C12-L,C12,L,20.43596685712156,900.0,54.969167356526086,49.8805303874842,60.05780432556797,1.2040329936154288
C14-S,C14,S,15.174386742848624,900.0,65.35184172332542,58.08641394546365,72.6172695011872,1.2501592811249516
C14-M,C14,M,15.174386742848624,900.0,58.39167015024934,52.243365491605736,64.53997480889295,1.2353716917273063
C14-L,C14,L,15.174386742848624,900.0,61.14925233381459,55.29442794943003,67.00407671819914,1.2117690552740372
C15-S,C15,S,20.174386742848625,900.0,69.51335331914211,63.11888717923822,75.907819459046,1.2026165677397185
C15-M,C15,M,20.174386742848625,900.0,60.91744638730755,54.400900094092286,67.43399268052282,1.239574943868362
C15-L,C15,L,20.174386742848625,900.0,58.93161584589137,52.22930903526538,65.63392265651736,1.2566492620494203
C16-S,C16,S,10.108991714280393,900.0,61.33196148001568,52.99219598237514,69.6717269776562,1.3147544782033296
C16-M,C16,M,10.108991714280393,900.0,53.7190570639476,45.76470023982183,61.67341388807336,1.347619749826498
C16-L,C16,L,10.108991714280393,900.0,56.17777960810484,49.68230532790251,62.67325388830717,1.2614803897416713
C17-S,C17,S,15.10899171428039,900.0,71.74829598452918,61.94783428461686,81.5487576844415,1.3164101477667318
C17-M,C17,M,15.10899171428039,900.0,73.33313393096773,64.14515436228423,82.52111349965124,1.2864746264944935
C17-L,C17,L,15.10899171428039,900.0,74.97308575012147,63.80920105632072,86.13697044392224,1.349914573728859
C18-S,C18,S,20.10899171428039,900.0,81.0888618858873,71.27931407946151,90.8984096923131,1.275242486073595
C18-M,C18,M,20.10899171428039,900.0,76.23265690898472,64.68049554713151,87.78481827083792,1.357206952857538
C18-L,C18,L,20.10899171428039,900.0,79.22248543008467,67.86671847039621,90.57825238977316,1.3346490655693604
C19-S,C19,S,24.21446407057823,950.0,86.12093455068668,73.94039146827258,98.3014776331008,1.3294692614020232
C19-M,C19,M,24.21446407057823,950.0,86.16270960671758,73.11850387151665,99.20691534191852,1.3567962976409398
C19-L,C19,L,24.21446407057823,950.0,88.89151542137708,77.47686940272547,100.30616144002867,1.2946594540189322
C21-S,C21,S,47.33688099936123,950.0,86.15213448994812,73.63929061038466,98.6649783695116,1.339841510580736
C21-M,C21,M,47.33688099936123,950.0,89.77657726288247,77.5995490512265,101.95360547453843,1.3138427570917308
C21-L,C21,L,47.33688099936123,950.0,96.1417883771721,83.88802784535,108.3955489089942,1.2921456338063464
C24-S,C24,S,46.68165271428408,950.0,76.31454779911329,65.26159397548842,87.36750162273815,1.3387276696850596
C24-M,C24,M,46.68165271428408,950.0,74.24289184572605,64.38934955927935,84.09643413217275,1.3060612462741261
C24-L,C24,L,46.68165271428408,950.0,78.398811865349,69.22490409451505,87.57271963618295,1.265046456642497
C25-S,C25,S,23.39542871423181,950.0,66.52566013864217,57.12885110048158,75.92246917680275,1.3289689485137002
C25-M,C25,M,23.39542871423181,950.0,63.618150662800616,56.96897354497637,70.26732778062485,1.2334315226015014
C25-L,C25,L,23.39542871423181,950.0,64.66440026483657,58.37585843262831,70.95294209704484,1.2154500850541112
C26-S,C26,S,34.956637178623296,950.0,88.73256152812583,75.47422478339914,101.99089827285252,1.3513341616366734
C26-M,C26,M,34.956637178623296,950.0,94.8174700032029,83.44843680411421,106.1865032022916,1.2724804354520438
C26-L,C26,L,34.956637178623296,950.0,92.21019730274314,79.72216159654988,104.6982330089364,1.3132889388873195
C27-S,C27,S,46.5178456430148,950.0,67.17278938574142,57.919953998223626,76.42562477325922,1.3195042381353264
C27-M,C27,M,46.5178456430148,950.0,62.79365392084625,54.368269355265376,71.21903848642714,1.309937567095463
C27-L,C27,L,46.5178456430148,950.0,67.33347971423304,59.91447041518736,74.75248901327872,1.2476533380879247

File: data/interim/psd_features.csv
sample_id,D10,D50,D90,Span,D10_selfcalc,D50_selfcalc,D90_selfcalc,Span_selfcalc,D_value_source,B_bimodal,peak1_um,peak2_um,w_small,separation,bimodal_r2,note,n_modes,mode_positions_um
C01-L,1.13,2.78,5.99,1.75,0.9961801242236025,2.4443571428571427,5.276685082872929,1.7511782069808177,instrument,0.7202276175266668,0.22957874335961523,2.64940284797638,0.08461273981659466,4.256023496507864,0.9998923778740633,ok,2,"[0.276, 2.42]"
C01-M,0.351,2.32,6.65,2.713,0.30912389380530975,2.0494373401534527,5.867211895910783,2.712006799724508,instrument,0.7190208445859952,0.23487462243703486,2.3571796981138124,0.1054531713776464,3.409194978172135,0.9993583353771122,ok,2,"[0.276, 1.88]"
C01-S,0.306,1.85,3.41,1.678,0.2690066225165563,1.6296875,3.0046153846153847,1.678609403397172,instrument,0.49127548183177105,0.7574038724993647,1.8446436045444015,0.36829793925481963,0.6669538836217397,0.9990534701870661,ok,2,"[0.276, 1.88]"
C03-L,0.994,2.37,4.88,1.637,0.8750687679083096,2.0920051085568327,4.3015909090909075,1.6379128937913445,instrument,,2.42,,,,,unimodal_by_modecount,1,[2.42]
C03-M,1.05,2.68,5.8,1.773,0.9231661237785016,2.3597350069735006,5.107142857142856,1.7730705867395473,instrument,,2.75,,,,,unimodal_by_modecount,1,[2.75]
C03-S,0.824,1.76,3.63,1.594,0.7266676217765043,1.5497690531177828,3.190597014925373,1.5898687537939946,instrument,,1.65,,,,,unimodal_by_modecount,1,[1.65]
C04-L,0.475,2.95,8.08,2.575,0.41874999999999984,2.6055,7.1337106918239,2.5772253662728457,instrument,0.31477561802205345,0.8824706784768589,3.036175931282315,0.20737815251082214,0.7589411281056395,0.9992818417710178,ok,2,"[0.276, 2.42]"
C04-M,0.352,2.33,6.48,2.631,0.3105137614678899,2.055061425061425,5.72355731225296,2.6340057210811967,instrument,0.262054758568459,1.371258501474617,2.3135352914105933,0.3928683640114975,0.33351471201787813,0.9989752302484387,ok,2,"[0.276, 2.13]"
C04-S,0.286,1.55,2.6,1.496,0.25191,1.3636141304347826,2.2927914110429453,1.4966707703389805,instrument,1.8513893298598298,0.25583690476427057,1.5451515470615083,0.21489969862054822,4.307566138398493,0.9999689204296378,ok,2,"[0.276, 1.65]"
C07-L,0.385,2.74,8.48,2.95,0.3106610878661088,2.085901856763926,5.790241379310345,2.626959784169938,instrument,0.7450050489087303,0.24111634927514447,2.403888384734688,0.10990003695137604,3.3894667807907513,0.999491302076631,ok,2,"[0.276, 2.13]"
C07-M,0.348,2.34,7.74,3.162,0.3063361344537815,2.060344827586207,6.806721311475406,3.154998663324303,instrument,0.23918699950667896,1.5768296782340487,2.367960196613364,0.46586877813736083,0.25671069916189465,0.9987418437884031,ok,2,"[0.276, 1.88]"
C07-S,0.295,1.71,2.82,1.475,0.26014414414414416,1.5045922746781115,2.480299003322259,1.475585709525917,instrument,1.6127159331247,0.2468244134738955,1.6604731466270473,0.17699569562214293,4.5558055167838285,0.9999644864859165,ok,2,"[0.276, 1.65]"
C09-L,1.22,3.76,8.55,1.95,1.0781694915254236,3.3159097525473076,7.539907407407407,1.948707413076615,instrument,,4.03,,,,,unimodal_by_modecount,1,[4.03]
C09-M,1.15,3.2,6.96,1.813,1.0127482993197279,2.8230672268907564,6.135094339622642,1.81446123263048,instrument,,3.55,,,,,unimodal_by_modecount,1,[3.55]
C09-S,0.886,1.93,4.27,1.751,0.7800609756097561,1.7022208436724566,3.7599232736572903,1.750573263818477,instrument,,1.65,,,,,unimodal_by_modecount,1,[1.65]
C10-L,0.97,2.87,7.56,2.297,0.854431906614786,2.5285008517887566,6.652425068119894,2.293055648924694,instrument,,3.12,,,,,unimodal_by_modecount,1,[3.12]
C10-M,0.923,2.24,5.21,1.907,0.8143003194888179,1.9824759284731774,4.578723897911834,1.8988495771155327,instrument,,2.13,,,,,unimodal_by_modecount,1,[2.13]
C10-S,0.891,1.93,4.07,1.647,0.7850303030303031,1.6997966507177031,3.577428571428571,1.6427837219347603,instrument,,1.88,,,,,unimodal_by_modecount,1,[1.88]
C11-L,1.19,3.0,6.1,1.633,1.0533780918727915,2.64739847715736,5.376035634743875,1.6327944509179178,instrument,,3.12,,,,,unimodal_by_modecount,1,[3.12]
C11-M,0.988,2.46,5.64,1.888,0.8693561151079137,2.169078014184397,4.972823529411766,1.8918025942219563,instrument,,2.42,,,,,unimodal_by_modecount,1,[2.42]
C11-S,0.963,2.09,4.33,1.609,0.8487365269461078,1.848009592326139,3.814575163398693,1.6048827066527316,instrument,,2.13,,,,,unimodal_by_modecount,1,[2.13]
C12-L,1.36,3.81,9.12,2.036,1.20265625,3.3557482517482518,8.030000000000005,2.0345220313958734,instrument,,4.03,,,,,unimodal_by_modecount,1,[4.03]
C12-M,1.15,3.04,7.07,1.952,1.0097955974842767,2.6756069364161847,6.236384180790961,1.9534216749741973,instrument,,3.12,,,,,unimodal_by_modecount,1,[3.12]
C12-S,1.06,2.48,5.08,1.616,0.9387289719626168,2.188716049382716,4.472760617760619,1.6146597210701248,instrument,,2.42,,,,,unimodal_by_modecount,1,[2.42]
C13-L,1.22,3.04,6.25,1.654,1.0828480565371024,2.676807692307692,5.513405639913234,1.6551646934175241,instrument,,3.12,,,,,unimodal_by_modecount,1,[3.12]
C13-M,1.23,3.17,6.73,1.732,1.0897243816254416,2.795086092715232,5.928040201005026,1.7310077968580555,instrument,,3.55,,,,,unimodal_by_modecount,1,[3.55]
C13-S,1.02,2.14,4.38,1.567,0.8981689814814815,1.8907934655775962,3.855454545454546,1.564044734557869,instrument,,2.13,,,,,unimodal_by_modecount,1,[2.13]
C14-L,0.345,2.34,6.12,2.467,0.30419909502262443,2.063559950556242,5.399999999999998,2.4694222736798985,instrument,0.34024019810739975,1.0686133119588956,2.3899399044182177,0.33130795332077906,0.5134802752199135,0.9989587895028438,ok,2,"[0.276, 2.13]"
C14-M,0.371,2.64,7.02,2.521,0.32734482758620687,2.3242877291960506,6.192340425531915,2.5233517882806855,instrument,0.7192273622840287,0.23503474713695938,2.644639808820759,0.10070805396341943,3.570853243501639,0.9997133521939322,ok,2,"[0.276, 2.13]"
C14-S,0.297,1.77,2.95,1.495,0.26120689655172413,1.561111111111111,2.5976923076923075,1.4966810462822244,instrument,1.5585678786799206,0.24289197016728942,1.7153346602028254,0.16811394762583984,4.635450837632826,0.9999732690146698,ok,2,"[0.276, 1.88]"
C15-L,1.2,3.1,6.51,1.71,1.0648278388278387,2.728723684210526,5.735247311827956,1.7115765513470678,instrument,,3.12,,,,,unimodal_by_modecount,1,[3.12]
C15-M,1.16,3.35,7.84,1.993,1.027654109589041,2.9515629742033385,6.907118644067792,1.9919834290730956,instrument,,4.03,,,,,unimodal_by_modecount,1,[4.03]
C15-S,1.17,2.71,5.74,1.685,1.033526912181303,2.3850690087829363,5.05501138952164,1.6861082268610912,instrument,,2.75,,,,,unimodal_by_modecount,1,[2.75]
C16-L,1.36,3.45,6.76,1.565,1.1998473282442748,3.03531211750306,5.952214765100675,1.5656931652768027,instrument,,3.55,,,,,unimodal_by_modecount,1,[3.55]
C16-M,1.14,3.13,6.78,1.799,1.006950819672131,2.7592628650904034,5.977425742574258,1.8013778193399044,instrument,,3.55,,,,,unimodal_by_modecount,1,[3.55]
C16-S,0.888,1.87,3.86,1.587,0.7815346062052506,1.6455967555040554,3.397298474945533,1.589553370223472,instrument,,1.65,,,,,unimodal_by_modecount,1,[1.65]
C17-L,1.21,2.9,6.19,1.714,1.07087987012987,2.5606488549618316,5.459878640776696,1.714018211494386,instrument,,3.12,,,,,unimodal_by_modecount,1,[3.12]
C17-M,1.47,3.8,8.13,1.754,1.2279704797047972,3.2404691689008045,7.07815085158151,1.8053498018193288,instrument,,4.03,,,,,unimodal_by_modecount,1,[4.03]
C17-S,1.09,2.34,4.74,1.558,0.9652612359550561,2.0658068315665488,4.1784126984127,1.5553978297288509,instrument,,2.42,,,,,unimodal_by_modecount,1,[2.42]
C18-L,1.25,4.21,11.0,2.325,1.1076706827309237,3.712513089005236,9.73530927835052,2.3239348626596663,instrument,,5.21,,,,,unimodal_by_modecount,1,[5.21]
C18-M,1.26,3.15,7.12,1.862,1.117677304964539,2.7683266398929054,6.279891598915992,1.864741761164122,instrument,,3.12,,,,,unimodal_by_modecount,1,[3.12]
C18-S,1.37,3.28,7.15,1.763,1.208923076923077,2.8942857142857146,6.314910941475828,1.7641616511287885,instrument,,3.55,,,,,unimodal_by_modecount,1,[3.55]
C19-L,2.8,7.28,16.3,1.857,2.470032258064516,6.417506925207756,14.405054945054946,1.8597600012101354,instrument,,7.64,,,,,unimodal_by_modecount,1,[7.64]
C19-M,1.51,4.5,12.9,2.537,1.3338509316770186,3.958529411764706,11.387500000000001,2.5397434305890587,instrument,,4.03,,,,,unimodal_by_modecount,1,[4.03]
C19-S,1.26,2.64,5.66,1.666,1.1099869109947642,2.3306093189964154,4.991864406779659,1.665606270490874,instrument,,2.42,,,,,unimodal_by_modecount,1,[2.42]
C21-L,2.53,6.45,14.8,1.895,2.2308375634517765,5.694852507374631,12.993684210526311,1.8899254428691579,instrument,,6.72,,,,,unimodal_by_modecount,1,[6.72]
C21-M,2.3,6.12,15.6,2.183,2.029755501222494,5.39580589254766,13.81818181818181,2.1847387677975463,instrument,,7.64,,,,,unimodal_by_modecount,1,[7.64]
C21-S,1.93,3.61,9.09,1.982,1.7024098360655737,3.1804923798358735,8.028737864077668,1.9891033439100894,instrument,,2.75,,,,,unimodal_by_modecount,1,[2.75]
C24-L,0.848,2.05,5.21,2.124,0.7473558718861211,1.8143319268635723,4.586774193548391,2.1161609211713843,instrument,,1.88,,,,,unimodal_by_modecount,1,[1.88]
C24-M,0.805,1.82,4.85,2.226,0.709300578034682,1.6003267973856208,4.274208494208489,2.2276124614032775,instrument,,1.45,,,,,unimodal_by_modecount,1,[1.45]
C24-S,0.881,1.73,3.35,1.429,0.7750601659751037,1.5229559748427672,2.952655601659751,1.429847921841251,instrument,,1.65,,,,,unimodal_by_modecount,1,[1.65]
C25-L,1.18,2.98,6.08,1.642,1.047071186440678,2.6264615384615384,5.357982261640798,1.641337979662651,instrument,,3.12,,,,,unimodal_by_modecount,1,[3.12]
C25-M,1.22,2.89,5.79,1.585,1.0751315789473683,2.5459634146341465,5.104609665427512,1.582692847555776,instrument,,3.12,,,,,unimodal_by_modecount,1,[3.12]
C25-S,1.17,2.55,4.97,1.494,1.0294078947368421,2.244473684210526,4.376874999999998,1.491426310235666,instrument,,2.75,,,,,unimodal_by_modecount,1,[2.75]
C26-L,1.69,4.37,10.0,1.902,1.490764331210191,3.854972375690608,8.829157303370787,1.9036175248456721,instrument,,4.58,,,,,unimodal_by_modecount,1,[4.58]
C26-M,1.45,4.45,12.0,2.375,1.278888888888889,3.9190974729241885,10.603253333333342,2.379212180575643,instrument,,5.21,,,,,unimodal_by_modecount,1,[5.21]
C26-S,1.57,3.15,6.05,1.422,1.380073891625616,2.7757594936708863,5.3347980997624695,1.4247359027877484,instrument,,3.12,,,,,unimodal_by_modecount,1,[3.12]
C27-L,1.06,2.71,5.7,1.712,0.9331879432624113,2.388606224627875,5.028366935483872,1.714463836691816,instrument,,3.12,,,,,unimodal_by_modecount,1,[3.12]
C27-M,0.705,1.57,3.53,1.798,0.6217297297297297,1.3844110576923074,3.104353233830846,1.7932704960038626,instrument,,1.45,,,,,unimodal_by_modecount,1,[1.45]
C27-S,0.858,1.67,3.21,1.409,0.7557555555555556,1.4660990712074302,2.826403712296985,1.4123521373191463,instrument,,1.65,,,,,unimodal_by_modecount,1,[1.65]

File: data/interim/sem_agglomerate_psd_summary.csv
sample_id,precursor,Theta,n,numD50,volD10,volD50,volD90,volD50_sd,volD90_sd,laserD50,Span,disp_ratio
C07-L,L,4.054026098945026,492,9.467990990934263,8.62228214209062,12.671213166246924,16.578207658171994,0.2913116444278465,0.9068575443847786,2.74,0.6278740174045887,4.624530352644863
C15-L,L,20.174386742848625,482,9.758642039901567,8.70654693981252,12.874999424474446,18.46937514558125,0.27094921397237687,0.7421764719608533,3.1,0.7582779527904518,4.153225620798208
C27-L,L,46.5178456430148,355,11.44163562319878,10.312196692880509,14.681271553126331,21.35485936162646,0.47043462219338605,1.2338520914565836,2.71,0.7521598268097187,5.417443377537392
C21-L,L,47.33688099936123,302,11.733324136711033,10.849223282548534,15.989489464705027,23.51812616040094,0.559725061702094,1.423849232066762,6.45,0.792326916116838,2.47899061468295
C07-M,M,4.054026098945026,427,9.83962855641608,9.16481503626545,13.951787652852303,18.19927974793565,0.3585343694102242,0.6417915266245848,2.34,0.6475488974219868,5.962302415748848
C15-M,M,20.174386742848625,346,10.21321710946393,9.168278030923805,14.940606086217947,19.38345823378608,0.40267229080788136,0.6867224709997942,3.35,0.6837192643935195,4.459882413796402
C27-M,M,46.5178456430148,335,11.318903656542409,10.501315138645635,15.18506664501724,22.24314128908372,0.6053304903310899,1.049782987970712,1.57,0.7732482461175759,9.67201697134856
C21-M,M,47.33688099936123,473,9.049792833981646,8.876253014262797,14.40405617142489,21.004141638447283,0.542965478839202,1.3026121371348405,6.12,0.8419773208219002,2.35360394957923
C07-S,S,4.054026098945026,2944,3.9919090976696414,3.771097765009893,6.094270339197796,9.021687819420674,0.06728436602907165,0.18611845100266247,1.71,0.8615617230892204,3.563900783156606
C15-S,S,20.174386742848625,2415,4.2237377220823085,4.101726696299568,6.835695200563416,9.745622372671647,0.10450038771944258,0.284616631427074,2.71,0.8256505755123333,2.52239675297543
C27-S,S,46.5178456430148,1833,4.833566430442728,4.846683324112317,8.113965570989464,12.054985122238945,0.13253053970996384,0.7111137583790687,1.67,0.8883821030617961,4.858662018556566
C21-S,S,47.33688099936123,1501,5.548999065682753,5.380544204207179,8.398482311468427,11.5383311120694,0.1443712869740183,0.3015826434995951,3.61,0.7332023429344542,2.3264493937585673

File: data/interim/sem_agglomerate_psd_summary_all.csv
sample_id,precursor,condition,Theta,n,numD50,volD10,volD50,volD90,volD50_sd,laserD50,Span,disp_ratio
C07-L,L,C07,4.054026098945026,492,9.467990990934263,8.62228214209062,12.671213166246924,16.578207658171994,0.2913116444278465,2.74,0.6278740174045887,4.624530352644863
C04-L,L,C04,4.078166000601167,447,10.284454968659771,8.95812914902176,13.177179068268062,17.531187058474266,0.2376645393703516,2.95,0.6505988774256904,4.466840362124766
C01-L,L,C01,4.174725607225732,500,9.204559360843287,8.226637951479509,12.346386332608972,15.857919306137536,0.25825790566748547,2.78,0.6180983770532495,4.441146162808983
C08-L,L,C08,6.060922563704088,491,9.65398923433004,8.677330256954411,13.186811510393747,18.09256896459127,0.26385396756962476,,0.7139890260974638,
C05-L,L,C05,6.085062465360228,539,9.074313316252915,8.16077729922559,12.185936011055585,16.005363868679005,0.2229435767652917,,0.6437409947283887,
C02-L,L,C02,6.181622071984794,468,9.77164328274587,8.670010702503829,12.568080981860176,17.098523108315515,0.27461182860487465,,0.670628429111554,
C09-L,L,C09,8.06781902846315,495,9.5979280201194,8.488710315280805,12.763568350147706,15.753484050999802,0.17323269522425375,3.76,0.5691804624241249,3.3945660505711985
C06-L,L,C06,8.091958930119292,469,9.732584744931176,8.833233764191686,13.039143614728829,18.51743679785008,0.2263140619921412,,0.7427023829018387,
C03-L,L,C03,8.188518536743857,492,9.4697353194502,8.215053850988113,12.71622649865122,15.14110344535684,0.21472966375718133,2.37,0.5446623332089403,5.3654964129330045
C16-L,L,C16,10.108991714280393,440,10.117974885109597,9.070814448447408,13.849023270937083,18.36250525553967,0.24991646757174718,3.45,0.67092751779769,4.014209643749879
C13-L,L,C13,10.174386742848624,425,10.47710458162205,9.247568995669294,14.170767686913496,19.256944800305035,0.23584434605651822,3.04,0.7063397005568907,4.661436739116282
C10-L,L,C10,10.435966857121558,506,9.831558786066882,8.62228214209062,12.626039356977284,15.66659827149805,0.18768074616137065,2.87,0.5579197031026729,4.399316849121004
C17-L,L,C17,15.10899171428039,414,10.526759189875783,9.670415976232576,14.231121414957665,20.103751137721893,0.547547763784544,2.9,0.7331351379325123,4.907283246537125
C14-L,L,C14,15.174386742848624,525,9.298916247612176,8.295802869237733,13.046445048963026,17.358318362092326,0.28347403737813737,2.34,0.6946348571463851,5.575403867078217
C11-L,L,C11,15.435966857121558,443,10.128950776573635,8.922623146638298,13.603888444209703,18.5670837844798,0.38846849575859305,3.0,0.7089488183760082,4.534629481403234
C18-L,L,C18,20.10899171428039,363,11.273942590428806,10.05345443882574,14.705036411162911,19.12959468946117,0.37686201137753444,4.21,0.6172130416314737,3.492882757995941
C15-L,L,C15,20.174386742848625,482,9.758642039901567,8.70654693981252,12.874999424474446,18.46937514558125,0.27094921397237687,3.1,0.7582779527904518,4.153225620798208
C12-L,L,C12,20.43596685712156,469,9.471414939258413,8.314913244410125,13.449000415665056,17.431314135608446,0.2810417422120875,3.81,0.6778496995642715,3.5299213689409594
C25-L,L,C25,23.39542871423181,362,11.292229526473392,10.110129544871077,14.951225609974143,21.091615285771645,0.3034770815919897,2.98,0.7344873274853593,5.017189802004746
C22-L,L,C22,23.55923578550109,265,12.522535138943129,11.499750484452685,17.545666670323982,23.851847340067128,0.6734769636621368,,0.7039970089313432,
C19-L,L,C19,24.21446407057823,318,11.764449720509845,10.956946643979611,15.985518400577051,23.148081656626736,0.6680528151035355,7.28,0.7626362002878209,2.195812967112232
C26-L,L,C26,34.956637178623296,379,11.12371112327434,9.980567913510788,14.631456664983585,19.220645154833225,0.3362702881203575,4.37,0.6315213483450387,3.3481594199047104
C23-L,L,C23,35.12044424989258,264,12.429594538251635,11.69409538371511,17.831009955714787,25.351192954995568,0.5616425324397449,,0.765918341428742,
C20-L,L,C20,35.77567253496972,362,11.327312601950807,10.194551451872224,14.885262434236775,22.67843589496147,0.36525501610546146,,0.8386741247084599,
C27-L,L,C27,46.5178456430148,355,11.44163562319878,10.312196692880509,14.681271553126331,21.35485936162646,0.47043462219338605,2.71,0.7521598268097187,5.417443377537392
C24-L,L,C24,46.68165271428408,383,10.919218997497024,9.9901050087719,14.598877117396762,20.87832635746563,0.41730380067709805,2.05,0.7458259468270183,7.1214034719008605
C21-L,L,C21,47.33688099936123,302,11.733324136711033,10.849223282548534,15.989489464705027,23.51812616040094,0.559725061702094,6.45,0.792326916116838,2.47899061468295
C07-M,M,C07,4.054026098945026,427,9.83962855641608,9.16481503626545,13.951787652852303,18.19927974793565,0.3585343694102242,2.34,0.6475488974219868,5.962302415748848
C04-M,M,C04,4.078166000601167,458,9.394011124107156,8.808042172317101,13.406447662226888,18.10484641089316,0.4375597270637845,2.33,0.6934576908669187,5.753840198380638
C01-M,M,C01,4.174725607225732,488,8.849368497770836,8.106137334173212,12.663695388565737,16.15342774215503,0.31165674994857523,2.32,0.6354614637405013,5.4584893916231625
C08-M,M,C08,6.060922563704088,580,8.195652056556362,7.839375386800315,12.39001780996302,17.51125804281991,0.2451884673904664,,0.7806189469915269,
C05-M,M,C05,6.085062465360228,431,9.846078657768498,9.261289431991374,13.582871352267064,18.340018075672823,0.28663960387104603,,0.6683953935974042,
C02-M,M,C02,6.181622071984794,414,9.647374794205135,8.818847380434981,13.5149272833677,17.82922961424405,0.29860837682913227,,0.6666985359882623,
C09-M,M,C09,8.06781902846315,390,10.007510655686733,8.836826700587649,13.116816043275612,16.439765086988086,0.18563160179868954,3.2,0.5796329201626726,4.0990050135236284
C06-M,M,C06,8.091958930119292,412,10.186763881077844,9.08130700770823,13.89250539761816,18.201023892819425,0.2655961732605909,,0.6564486839555053,
C03-M,M,C03,8.188518536743857,386,10.295226328041476,9.035751254020578,12.808257113652202,16.33904927284595,0.16007754177879072,2.68,0.5702023276094962,4.779200415541866
C16-M,M,C16,10.108991714280393,373,10.621540179072865,9.823484774326516,14.557505020605625,20.144763148145643,0.3835026187347052,3.13,0.7090005024356666,4.65096007048103
C13-M,M,C13,10.174386742848624,343,11.077957875901715,9.761894920942964,14.443670151664827,20.531837675397103,0.3769042062817299,3.17,0.745651392019137,4.556362823869031
C10-M,M,C10,10.435966857121558,373,10.769934351879687,9.77814038886464,14.423876761114832,18.52771950301895,0.35519818369637696,2.24,0.6066038457665004,6.439230696926264
C17-M,M,C17,15.10899171428039,323,11.834407962306,10.606586574334145,15.470860049708897,20.831140198860886,0.3701835365401307,3.8,0.6608910940745747,4.0712789604497095
C14-M,M,C14,15.174386742848624,480,9.256119809131679,8.69925196832654,13.5149272833677,18.61659837235077,0.3083398693892669,2.64,0.7338068637801053,5.1192906376392795
C11-M,M,C11,15.435966857121558,476,9.197559665162274,8.577989303878937,13.622543082310456,18.185320566784583,0.2731250364555714,2.46,0.7052524044046695,5.537619139150592
C18-M,M,C18,20.10899171428039,351,11.029137085152472,10.272101264538795,15.078076516655344,20.73032159332446,0.24459962798450596,3.15,0.6936044075140119,4.786690957668363
C15-M,M,C15,20.174386742848625,346,10.21321710946393,9.168278030923805,14.940606086217947,19.38345823378608,0.40267229080788136,3.35,0.6837192643935195,4.459882413796402
C12-M,M,C12,20.43596685712156,537,8.53346656741023,8.14130512330436,13.075610014678674,17.845246293276595,0.3289042409276459,3.04,0.7421406082835597,4.301187504828511
C25-M,M,C25,23.39542871423181,407,10.16024201817454,9.52822054786594,14.399647890932538,19.036441326958816,0.2520630243066898,2.89,0.6603092555534087,4.982577124890152
C22-M,M,C22,23.55923578550109,233,12.992805914875769,11.70223607066254,17.301534812134598,24.56905027007165,0.7122327225099595,,0.7436805080659575,
C19-M,M,C19,24.21446407057823,309,11.750961761236628,10.296793851284088,15.299609674712883,21.163733855924608,0.2904767947239239,4.5,0.7102756368093065,3.3999132610473075
C26-M,M,C26,34.956637178623296,303,12.13895642981765,10.956946643979611,15.833880000796276,20.38754594884136,0.34489195279602924,4.45,0.5955962344281686,3.5581752810778147
C23-M,M,C23,35.12044424989258,448,9.907145179054211,9.427744412524731,14.315632645994109,19.82710270368141,0.29140427340090447,,0.726433720976117,
C20-M,M,C20,35.77567253496972,338,11.568542485201583,10.704894351174934,15.646323126117451,19.759745207899165,0.37187622452757857,,0.5787206862428605,
C27-M,M,C27,46.5178456430148,335,11.318903656542409,10.501315138645635,15.18506664501724,22.24314128908372,0.6053304903310899,1.57,0.7732482461175759,9.67201697134856
C24-M,M,C24,46.68165271428408,363,10.9046736080676,9.836401919649074,14.476598996329738,20.91174871604059,0.3128315826324419,1.82,0.7650517085677001,7.954175272708647
C21-M,M,C21,47.33688099936123,473,9.049792833981646,8.876253014262797,14.40405617142489,21.004141638447283,0.542965478839202,6.12,0.8419773208219002,2.35360394957923
C07-S,S,C07,4.054026098945026,2944,3.9919090976696414,3.771097765009893,6.094270339197796,9.021687819420674,0.06728436602907165,1.71,0.8615617230892204,3.563900783156606
C04-S,S,C04,4.078166000601167,2580,4.136404293928801,3.9998532032338936,6.666422005389823,9.881478956712648,0.10915174409717283,1.55,0.882276241846592,4.300917422832144
C01-S,S,C01,4.174725607225732,2990,3.8625820108126097,3.6859604338129857,6.073399489064991,8.968753539965386,0.06817782004571489,1.85,0.8698247358277587,3.282918642737833
C08-S,S,C08,6.060922563704088,2905,3.935851422566431,3.771097765009893,6.140970411709458,8.79722369269011,0.08389434388452338,,0.8184579294009492,
C05-S,S,C05,6.085062465360228,3162,3.8912374721731418,3.6251748228320464,5.806187319199745,8.322545107645404,0.06602561074694466,,0.809028373797073,
C02-S,S,C02,6.181622071984794,2609,4.208679785659095,3.9439084451697126,6.463335935313042,9.168278030923805,0.08812416833429038,,0.8083085326279048,
C09-S,S,C09,8.06781902846315,2603,3.9998532032338936,3.911580781529363,6.723319953289373,9.94871156696048,0.10641685032285166,1.93,0.8979389390025178,3.483585468025582
C06-S,S,C06,8.091958930119292,1923,4.879321291024226,4.807225272862896,7.899880853887119,10.725631678057775,0.10605408391199239,,0.7491766666686803,
C03-S,S,C03,8.188518536743857,2822,4.08621916744697,3.887158602416619,6.478053227845328,9.457999330627825,0.11385104482412575,1.76,0.8599559979324418,3.680712061275755
C16-S,S,C16,10.108991714280393,2153,4.414819682883245,4.450625781751057,7.508449519451283,11.28519965023817,0.11836962568848886,1.87,0.9102510246331899,4.015213646765392
C13-S,S,C13,10.174386742848624,2756,4.117175815757948,3.887158602416619,6.289089941717453,8.986432945137661,0.08000964144523648,2.14,0.8108127551008611,2.938827075568903
C10-S,S,C10,10.435966857121558,2859,3.967981355043056,3.77950602018642,6.202690258093208,8.947492142520437,0.10900561454775977,1.93,0.8331846194626406,3.213829149271092
C17-S,S,C17,15.10899171428039,2078,4.611754560525867,4.514361137464771,7.414856122148768,10.75813814423049,0.0962788755746111,2.34,0.842063137019619,3.1687419325422086
C14-S,S,C14,15.174386742848624,3013,3.911580781529363,3.737275577183397,6.146137404976707,9.133588999877992,0.0963747057739766,1.77,0.8780007779072825,3.4723940141111336
C11-S,S,C11,15.435966857121558,2861,4.0550261985540725,3.79626666125431,6.08384386391535,8.84041817673698,0.06282109286993456,2.09,0.8291060106589307,2.910930078428397
C18-S,S,C18,20.10899171428039,1883,4.975950895204253,4.820413844347526,7.753874578851027,11.240103766955675,0.11792482497505938,3.28,0.8279331651969307,2.363986152088728
C15-S,S,C15,20.174386742848625,2415,4.2237377220823085,4.101726696299568,6.835695200563416,9.745622372671647,0.10450038771944258,2.71,0.8256505755123333,2.52239675297543
C12-S,S,C12,20.43596685712156,2290,4.591058474517919,4.356917902080675,6.9508210996309785,10.021829779033228,0.11352286739061314,2.48,0.8149989469953851,2.8027504433995882
C25-S,S,C25,23.39542871423181,1818,5.061339489010519,4.988693427963836,7.939961683738786,11.115146735152392,0.14874302083256322,2.55,0.7715973390319584,3.1137104642112887
C22-S,S,C22,23.55923578550109,1472,5.56328149565903,5.404091556115475,8.514846718543687,12.310338412365224,0.13136160778859246,,0.8110829336726968,
C19-S,S,C19,24.21446407057823,1662,5.29730085771403,5.095718592639985,7.971881256400041,11.22314609509092,0.14530726484985748,2.64,0.768630051724826,3.0196519910606217
C26-S,S,C26,34.956637178623296,1501,5.427536748869573,5.339086448999304,8.555756896808417,12.020704224532194,0.15884192941243863,3.15,0.7809499330240854,2.7161133005741007
C23-S,S,C23,35.12044424989258,962,6.886587711776878,6.737469362037007,10.77288138555145,14.694238967595878,0.2513904342425466,,0.7385925195677417,
C20-S,S,C20,35.77567253496972,1609,5.303293287167072,5.132959418849276,8.218917031945109,11.957158206404204,0.11480284939551426,,0.8303038905284942,
C27-S,S,C27,46.5178456430148,1833,4.833566430442728,4.846683324112317,8.113965570989464,12.054985122238945,0.13253053970996384,1.67,0.8883821030617961,4.858662018556566
C24-S,S,C24,46.68165271428408,2320,4.450625781751057,4.335005351251914,7.064070996468304,10.141478859007831,0.11643316702576967,1.73,0.8219726996881649,4.083278032640639
C21-S,S,C21,47.33688099936123,1501,5.548999065682753,5.380544204207179,8.398482311468427,11.5383311120694,0.1443712869740183,3.61,0.7332023429344542,2.3264493937585673
