Repository: PengsenLuo/nfm-sintering

# NFM Sintering PINN — analysis code and data

Analysis pipeline, models, and data behind a study of how sintering process
parameters (temperature, ramp rate, holding time) and precursor particle
size interact to determine the morphology and packing (compacted) density of
NaNi₁/₃Fe₁/₃Mn₁/₃O₂ (NFM), a sodium-ion battery layered-oxide cathode
material. The dataset is a full-factorial design of 27 process conditions
(3 temperatures × 3 ramp rates × 3 holding times) × 3 precursor particle-size
architectures (S / M / L), 81 samples co-fired in the same furnace batches,
characterized by laser diffraction, SEM, XRD, and compacted-density
measurement.

File: data/interim/sem_features.csv
sample_id,D_sec,aspect_ratio,circularity,convexity,D_pri_sem,n_sec,n_pri,D_pri_sem_classic,n_pri_classic,primary_segmentable,acf_scale_um,edge_density
C01-L,9.213178512111671,1.469620066497575,0.47359435295583596,0.8287671232876712,,501,0,,0,False,0.201,0.1409
C01-M,8.849368497770836,1.5789289469363923,0.38561506522617284,0.7706615357311535,,488,0,,0,False,0.1786,0.1498
C01-S,3.8707915461331637,1.418786393352632,0.718903736468451,0.8789200509925332,,2980,0,,0,False,0.2754,0.1341
C02-L,9.77164328274587,1.5451075464132318,0.43980955885066725,0.8154944770741188,,468,0,,0,False,0.1563,0.1494
C02-M,9.647374794205135,1.5767243068634595,0.3462200452749027,0.7567397010168609,,414,0,,0,False,0.1414,0.1534
C02-S,4.208679785659095,1.4377275836781467,0.6600504103784588,0.8571428571428571,,2609,0,,0,False,0.2456,0.1357
C03-L,9.4697353194502,1.4274911287789949,0.5782163715153235,0.8666440983976529,,492,0,,0,False,0.1563,0.1507
C03-M,10.295226328041476,1.468115734489466,0.4050851886639898,0.7950938554963686,,386,0,,0,False,0.2307,0.1365
C03-S,4.08621916744697,1.4325807484540871,0.6846060850013922,0.8631578947368421,,2809,0,,0,False,0.2605,0.1333
C04-L,10.238051716608437,1.418106979023306,0.5309670970352959,0.8574332909783989,,447,0,,0,False,0.201,0.1389
C04-M,9.387252839225006,1.5575841827166472,0.3752497956842075,0.7689573459715641,,459,0,,0,False,0.1638,0.1461
C04-S,4.140241406965356,1.4563774520471566,0.6653953032174571,0.8598130841121495,,2559,0,,0,False,0.2977,0.1282
C05-L,9.074313316252917,1.48259197130894,0.47966254549408366,0.8247322297955209,,539,0,,0,False,0.1563,0.1469
C05-M,9.846078657768498,1.5804859506636704,0.3413827270468627,0.7478152309612984,,431,0,,0,False,0.1786,0.1449
C05-S,3.8912374721731418,1.4100155750747903,0.7189860447394287,0.8751770538243626,,3162,0,,0,False,0.2531,0.1329
C06-L,9.732584744931176,1.492506012236443,0.4819705492755332,0.8314720812182741,,469,0,,0,False,0.1489,0.1448
C06-M,10.186763881077844,1.5331691304435158,0.35056733121172984,0.755672514619883,,412,0,,0,False,0.1638,0.1446
C06-S,4.879321291024226,1.4938848894570405,0.5858451899641998,0.8294573643410853,,1923,0,,0,False,0.2828,0.1315
C07-L,9.422688717681087,1.5083897324004438,0.42299084584042,0.8039309233650653,,494,0,,0,False,0.1638,0.1438
C07-M,9.887901758142648,1.5847891733264705,0.3315885899325831,0.7470300489168413,,425,0,,0,False,0.201,0.1371
C07-S,4.0156942680121945,1.4139719276818934,0.7035404000758467,0.8712871287128713,,2909,0,,0,False,0.3052,0.1282
C08-L,9.65398923433004,1.4834717123263017,0.43464422034786865,0.8182828563489859,,491,0,,0,False,0.2159,0.1367
C08-M,8.195652056556362,1.5714107488690772,0.37169210968511934,0.7630949480711952,,580,0,,0,False,0.2307,0.1372
C08-S,3.935851422566431,1.443691507998985,0.6939689557199944,0.8629441624365483,,2905,0,,0,False,0.268,0.1329
C09-L,9.594620100662157,1.4624294467534549,0.4860111914298262,0.8391363214113506,,496,0,,0,False,0.1489,0.1482
C09-M,10.040816527558595,1.513005736826081,0.41764273340402425,0.8101767215112736,,389,0,,0,False,0.1935,0.1449
C09-S,3.9998532032338936,1.4358065010019376,0.6949377015008613,0.8689490361060815,,2600,0,,0,False,0.2903,0.1287
C10-L,9.831558786066882,1.4731371438619845,0.4690646534716028,0.832893122534953,,506,0,,0,False,0.2084,0.1344
C10-M,10.769934351879689,1.5671189114534412,0.32441526338040044,0.7527472527472527,,373,0,,0,False,0.201,0.137
C10-S,3.9679813550430554,1.4556435788968156,0.6829112386332447,0.8641975308641975,,2859,0,,0,False,0.268,0.1292
C11-L,10.128950776573637,1.4652918199285618,0.4433810900739104,0.8239545689210118,,443,0,,0,False,0.1861,0.1386
C11-M,9.197559665162274,1.6321812159454938,0.37780607604921823,0.7695229777085391,,476,0,,0,False,0.2382,0.1312
C11-S,4.0550261985540725,1.4475054959753453,0.6762511885183883,0.8589743589743589,,2861,0,,0,False,0.3349,0.1215
C12-L,9.634226087709997,1.451523287884354,0.49099214509717254,0.8288636913401064,,464,0,,0,False,0.1935,0.1358
C12-M,8.603854503709423,1.599656085254699,0.36249173065420365,0.7482494164721574,,533,0,,0,False,0.1786,0.1423
C12-S,4.646043170628641,1.4834659281020697,0.610513687492284,0.8408450704225352,,2223,0,,0,False,0.3052,0.1263
C13-L,10.47710458162205,1.4724771334619722,0.47710045517371913,0.8299180327868851,,425,0,,0,False,0.2382,0.1235
C13-M,11.077957875901715,1.5821354661515497,0.3286829153153,0.7578155916106054,,343,0,,0,False,0.1861,0.1297
C13-S,4.117175815757948,1.4687305677854265,0.6655288099050644,0.8573097463284379,1.0196942015707045,2756,204,1.630209405188778,131,True,0.3126,0.117
C14-L,9.27838873842304,1.5212046451091423,0.4369683142439774,0.8150891407152254,,526,0,,0,False,0.1638,0.1445
C14-M,9.27841144592807,1.6335823938977307,0.33159856049893277,0.7425066220549281,,479,0,,0,False,0.1861,0.1377
C14-S,3.9196876934001574,1.4293711229525659,0.7057355863466722,0.8705882352941177,,3001,0,,0,False,0.268,0.1293
C15-L,9.758642039901567,1.4770864803414034,0.4914376250034461,0.8365978487161694,,482,0,,0,False,0.1861,0.1365
C15-M,10.21321710946393,1.5818442311837149,0.3455167014478714,0.7552056833813858,,346,0,,0,False,0.2382,0.1331
C15-S,4.227492158576884,1.4821153283344861,0.6524774587444,0.8544232348111658,,2412,0,,0,False,0.2754,0.1245
C16-L,10.122680920957952,1.498954774134059,0.4878245707869858,0.8384647827920709,,439,0,,0,False,0.2159,0.1285
C16-M,10.624528374427825,1.5608139362772222,0.3359527396659331,0.7652453003209536,,369,0,,0,False,0.2456,0.135
C16-S,4.411221620440145,1.472692671250589,0.6267739636594966,0.8448857032158078,,2144,0,,0,False,0.2977,0.1249
C17-L,10.525241426110606,1.4834368646490366,0.47601568253526255,0.8366552007915152,,414,0,,0,False,0.2828,0.1215
C17-M,11.839771392430563,1.4846921403502986,0.30618401640677545,0.7525385054192812,,323,0,,0,False,0.2531,0.1208
C17-S,4.611754560525867,1.524258063761922,0.5962876238629882,0.834345429490124,0.9576354342833318,2074,312,1.8507141941521394,160,True,0.3573,0.1088
C18-L,11.273942590428806,1.5143960443160847,0.420479334399403,0.805318138651472,,363,0,,0,False,0.268,0.1131
C18-M,11.127970279117553,1.5585467286182042,0.33400865346303765,0.7583331945687743,,348,0,,0,False,0.268,0.1193
C18-S,4.991872966174892,1.5210851061752273,0.5605387046412269,0.8168570784321094,0.9461355016144309,1866,289,1.8373725833394254,164,True,0.3498,0.109
C19-L,11.819581827800263,1.5383415104877425,0.37471958032132,0.7901516617424433,1.3759339985181283,316,107,1.5597855575151853,128,True,0.2977,0.1145
C19-M,11.765807984953714,1.5348971805831155,0.30909640115218756,0.7465510624337139,,308,0,,0,False,0.2828,0.1036
C19-S,5.3062844292839735,1.6089884295266006,0.5309043651906313,0.8050532697187698,1.1601435046109274,1662,405,1.8090814363514105,163,True,0.3275,0.1038
C20-L,11.327312601950805,1.5147175412887903,0.3675766078194761,0.7979172834468775,1.4836132496670298,362,231,1.742126941039105,146,True,0.3796,0.0726
C20-M,11.568542485201583,1.6022610674960531,0.2871032204972198,0.7269451718726857,1.2545328729703753,338,329,1.7722081831310625,129,True,0.4243,0.0794
C20-S,5.3032932871670715,1.6054195674888876,0.5236644148842428,0.7968750000000001,1.1318903656542405,1609,395,1.5866919327015996,186,True,0.3945,0.0877
C21-L,11.826358256378134,1.569464069402873,0.3190281414260775,0.7608557594865444,,300,0,,0,False,0.2754,0.0942
C21-M,9.157885118422907,1.6221689421613597,0.3130151460837162,0.7251372118551043,1.3000125118852903,465,328,1.6556168297666538,170,True,0.3498,0.0958
C21-S,5.548999065682753,1.5959207229327477,0.5180029222813124,0.8047091412742382,1.2025981962124153,1497,370,1.8071502508041153,143,True,0.4019,0.0893
C22-L,12.522535138943129,1.5779262144242114,0.32279057237521186,0.7728832951945079,1.4274498470769472,265,170,1.808284239890861,96,True,0.3498,0.0916
C22-M,12.992805914875767,1.6320886550211062,0.24412262194862763,0.7132857142857142,1.264111298546736,233,286,1.7020370781635834,159,True,0.4317,0.0933
C22-S,5.56328149565903,1.6396954827686998,0.49088105596107,0.7854625720191758,1.0585612216697573,1472,392,1.4723286714957946,218,True,0.3722,0.0959
C23-L,12.429594538251635,1.5303470767877312,0.3207354068927546,0.7572772161906163,1.4161795826471533,264,182,1.9870283377776112,83,True,0.3498,0.0846
C23-M,9.907145179054213,1.6003824594237708,0.3292918926245407,0.7373725058672091,1.174690892887961,448,324,1.8393595964907241,129,True,0.3796,0.0858
C23-S,6.886587711776878,1.6139264706602068,0.4223410298140281,0.7654324353500505,1.1279572524657577,962,401,1.7830098452816006,128,True,0.4243,0.0862
C24-L,11.072225426422966,1.5145043904992606,0.4304883904753143,0.8124499064921187,,373,0,,0,False,0.268,0.1171
C24-M,10.88717943418724,1.548507992808895,0.3397693825324865,0.7545605808500984,,364,0,,0,False,0.2754,0.1159
C24-S,4.531904977172929,1.5123292903314627,0.6106123834198492,0.8368592397019667,,2188,0,,0,False,0.3052,0.1136
C25-L,11.271113901373727,1.4979641685382052,0.4311072237386223,0.8224826698120924,,364,0,,0,False,0.2233,0.132
C25-M,10.072381574072821,1.5191146138540665,0.3686419031995877,0.7722419928825623,,409,0,,0,False,0.201,0.136
C25-S,5.0582035897342195,1.505678949341122,0.5624478112643455,0.8183006535947713,,1813,0,,0,False,0.3126,0.1189
C26-L,11.543832104568837,1.57652212082256,0.3482391535179845,0.770765324628219,1.225736097779432,359,224,1.6313434764317782,152,True,0.3945,0.0902
C26-M,12.263835393808279,1.5145687054984804,0.3032572824128868,0.7549215406562054,1.2732441655137383,303,218,1.8677882146498122,81,True,0.3573,0.0948
C26-S,5.415826839329719,1.6057461249214457,0.5073927498179474,0.7953216374269005,1.1554826232874524,1501,391,1.6801629914204086,180,True,0.3796,0.0918
C27-L,11.441635623198781,1.4996839290927213,0.4306557348429704,0.8162839248434238,,355,0,,0,False,0.2159,0.1326
C27-M,11.31609882347827,1.5455966236865375,0.33511319841315834,0.75,,335,0,,0,False,0.1786,0.1379
C27-S,4.830280523803874,1.5346013670928402,0.5625180144350935,0.817032793777591,,1816,0,,0,False,0.2754,0.1204

File: data/interim/sem_psd_per_sample_EXPLORATORY.csv
sample_id,n_particles,D10_num,D50_num,D90_num,Span_num,D10_vol,D50_vol,D90_vol,Span_vol,n_carry50vol,n_carry90vol,BIC1,BIC2,dBIC,mode1_um,mode2_um,w1_num,w2_num,w1_vol,w2_vol,separation,n_local_maxima,density_bimodal,condition_id,precursor,Theta,T_C,beta,t_hold
C07-L,492,5.544420210155283,9.431110863056064,14.04564397783938,0.9014021668418127,8.616876510476974,12.669447396054121,16.54027474755749,0.6253941461999555,94,301,355.4579734845689,345.36025340886914,-10.097720075699783,6.356263459449336,10.996905588404722,0.33496707756864486,0.6650329224313553,0.08889765870543477,0.9111023412945652,2.4330387210506337,1,False,C07,L,4.054026098945026,850.0,8.0,10.0
C04-L,447,6.204735240007361,10.261253342634102,14.53677395662676,0.8119903522897071,8.954462932829264,13.172434290331585,17.498511439522822,0.6486309453799888,92,276,265.8986742154102,243.69224898338484,-22.206425232025367,7.32912726392711,12.345818478474751,0.4367917295540483,0.5632082704459517,0.14254766574745056,0.8574523342525494,2.721031088361507,2,True,C04,L,4.078166000601167,850.0,5.0,10.0
C01-L,500,5.871427426613504,9.199386320977345,13.929016644280894,0.8758833400977719,8.221537948019126,12.273775570367489,15.857195058291662,0.6221115146269468,99,316,284.55929672811936,284.55519064687473,-0.004106081244628967,7.164975310640122,11.49162175481902,0.4840966231202792,0.5159033768797208,0.19304344564244696,0.8069565543575531,2.2185354634785512,1,False,C01,L,4.174725607225732,850.0,2.0,10.0
C08-L,491,5.43219566414868,9.645761864079589,14.177484751199193,0.9066457590683014,8.677330256954411,13.182292253220186,18.02843067401522,0.7093683129940098,91,289,394.9734156881733,384.11854289427436,-10.854872793898949,6.607960812176446,11.59161893070836,0.4047623154572794,0.5952376845427206,0.11438046285823568,0.8856195371417643,2.463350058230022,2,True,C08,L,6.060922563704088,850.0,8.0,15.0
C05-L,537,5.695793458191785,9.07606207587003,13.741332437421114,0.8864570241999017,8.169852452120466,12.18579421013854,15.960864492643385,0.6393520115447889,104,336,326.4907863504058,330.41032950140715,3.919543151001335,6.97468769254263,11.137530132141494,0.45730151529116275,0.5426984847088373,0.17867904888176378,0.8213209511182362,2.069178219714589,1,False,C05,L,6.085062465360228,850.0,5.0,15.0
C02-L,468,6.025121807837057,9.765146176627098,14.072752792514862,0.8241178205749577,8.662212392655242,12.619065892200812,17.005624814113766,0.6611751212595818,94,295,257.301823064436,255.61443791980497,-1.6873851446310368,7.0593946509228545,11.501359832737556,0.38836467334919894,0.611635326650801,0.1279091353309743,0.8720908646690256,2.3757511054025353,1,False,C02,L,6.181622071984794,850.0,2.0,15.0
C09-L,495,6.060318142334833,9.59627406039078,14.197605635274257,0.8479632242399774,8.488587124666441,12.74091778162839,15.743645270250942,0.5694297906894779,105,311,266.3959774607697,237.86659048571298,-28.529386975056724,7.143347312698924,11.843235328073227,0.4445589832696049,0.555441016730395,0.1521812234311159,0.8478187765688842,2.7039799159327775,2,True,C09,L,8.06781902846315,850.0,8.0,20.0
C06-L,474,6.125443280890184,9.63424017327696,14.576674831663222,0.8772078958769058,8.753413789967295,13.032436026705248,17.93378550312957,0.7044248438550118,88,295,283.1700800974288,291.4242831770602,8.254203079631395,7.5296447013848145,12.006178708625173,0.46734251333285987,0.5326574866671401,0.18033438561401405,0.819665614385986,2.0948181522558627,1,False,C06,L,8.091958930119292,850.0,5.0,20.0
C03-L,492,5.95089916808338,9.461355016144312,13.911676032042765,0.841399234081754,8.204719198490626,12.660348492016855,15.136583045779657,0.5475255165100714,104,307,283.37427030211194,250.24813660558448,-33.12613369652746,7.273243752628247,12.17376900726749,0.5161813704522088,0.4838186295477911,0.19833634728232577,0.8016636527176741,2.753161300325317,2,True,C03,L,8.188518536743857,850.0,2.0,20.0
C16-L,440,6.507387958541733,10.113268849261242,15.21430486945408,0.8609399236477703,9.052724063147352,13.834308184839262,18.324501090099908,0.6702017117930992,84,273,268.759544645046,271.98010552723173,3.2205608821857368,7.909788067910468,12.823502618106682,0.5006660413567613,0.49933395864323865,0.1967603170372619,0.8032396829627381,2.239918552105158,2,True,C16,L,10.108991714280393,900.0,8.0,10.0
C13-L,425,6.584973292150193,10.46497126529402,15.551678755188703,0.8568303950127079,9.236023408621302,14.151067177111313,18.842566432385212,0.6788564355981606,82,261,265.81408553032463,267.2356997636235,1.4216142332988397,7.897371232399729,13.021778344009597,0.46092651475048463,0.5390734852495154,0.16341638640396808,0.8365836135960318,2.372585558221016,2,True,C13,L,10.174386742848624,900.0,5.0,10.0
C10-L,510,5.967950509724364,9.794358911187595,13.994950495595717,0.8195533836015056,8.595093248503659,12.621058086755742,15.65778815445438,0.5595961018008591,109,322,282.36508052478655,261.1756638027639,-21.189416722022656,7.1888222964824795,11.790847103912114,0.4367891823395096,0.5632108176604904,0.15734676434118308,0.8426532356588169,2.473469205223398,2,True,C10,L,10.435966857121558,900.0,2.0,10.0
C17-L,414,6.632047275370003,10.45890988555065,15.998618108381448,0.8955589956800076,9.573365505100236,14.115681338540002,20.07954803967096,0.7442915635879174,72,250,275.89278600571294,280.1304096891214,4.237623683408458,7.465080344032424,12.498350301122302,0.3727655630933948,0.6272344369066052,0.10648868746076047,0.8935113125392394,2.37907672852729,2,True,C17,L,15.10899171428039,900.0,8.0,15.0
C14-L,525,5.726363257292346,9.278388738423043,14.488642186355351,0.9443750608095607,8.293510206756492,13.001950339960825,17.347912362901223,0.6963879971388979,92,313,365.4120651230679,357.34045665612183,-8.071608466946088,6.880853812355647,11.642299239263762,0.4566090792135857,0.5433909207864143,0.14462696561466515,0.8553730343853349,2.45741022453604,2,True,C14,L,15.174386742848624,900.0,5.0,15.0
C11-L,444,6.179041944864806,10.106989265390176,14.821510341264625,0.8550982067423994,8.881944553485088,13.542033574833773,18.461347266210545,0.7073828801109765,84,273,279.2724075847238,278.9418123187316,-0.33059526599220135,7.389621390168157,12.219041143553122,0.4281583482865074,0.5718416517134927,0.14232680330730568,0.8576731966926944,2.371959232804028,2,True,C11,L,15.435966857121558,900.0,2.0,15.0
C18-L,363,6.989057981505026,11.251372044147457,16.464042277483575,0.8421181220211343,10.05345443882574,14.643660206056772,19.112624609791453,0.6186411077210563,72,227,217.7912316625845,219.64174710661592,1.85051544403143,8.132306055202404,13.351106747747735,0.38828614502878894,0.6117138549712111,0.12652372498692072,0.8734762750130793,2.333385063056191,1,False,C18,L,20.10899171428039,900.0,8.0,20.0
C15-L,482,6.006125050622804,9.755389158860169,14.061024338326181,0.8256871311369113,8.695683424872945,12.870522639955071,18.14070879422592,0.7338494040663095,89,296,301.4186427602102,304.7359554712912,3.3173127110810015,7.131680043565212,11.644684675782655,0.42738066085989684,0.5726193391401032,0.14652415718430117,0.8534758428156988,2.2415316970781594,1,False,C15,L,20.174386742848625,900.0,5.0,20.0
C12-L,469,6.288079645492169,9.456308975828986,14.809761103485052,0.9011636019693225,8.311046725095855,13.444441633405011,17.22703931203653,0.6631731409943697,83,282,310.33717783703287,301.1501883365467,-9.186989500486163,7.293424676725378,12.353357456003968,0.5064225121110566,0.49357748788894346,0.17273480437842514,0.8272651956215747,2.5978532233329528,2,True,C12,L,20.43596685712156,900.0,2.0,20.0
C25-L,362,6.998154742218233,11.290823971369903,16.879532688863492,0.8751688957069412,10.109573214248678,14.939753775836918,21.02604633490487,0.7306996677757934,68,222,246.15329266569182,251.84201581615375,5.688723150461925,8.33173111318171,13.724845746133244,0.42873478907421775,0.5712652109257822,0.1476874036325829,0.8523125963674172,2.202694629737551,1,False,C25,L,23.39542871423181,950.0,8.0,10.0
C22-L,268,7.251102378360515,12.471733569909592,18.83570840003084,0.9288689464646976,11.473618327805488,17.54760895926787,23.776177049988128,0.7010960154594152,45,158,229.96928457036952,237.18699586560575,7.217711295236228,8.496280602188124,14.77996897559214,0.35951356312579336,0.6404864368742066,0.0974016388353024,0.9025983611646976,2.2190243483759287,1,False,C22,L,23.55923578550109,950.0,5.0,10.0
C19-L,318,6.883819231505616,11.748260080143046,18.008767993930476,0.9469443718928466,10.924629402547039,15.973899376328431,22.851427122445507,0.7466428477427794,54,192,246.0206717286366,257.05225490020837,11.031583171571782,8.243584700694537,13.725059697228787,0.3514898744049929,0.648510125595007,0.1069553829147688,0.8930446170852312,2.018124793886319,1,False,C19,L,24.21446407057823,950.0,2.0,10.0
C26-L,379,6.437251621742798,11.118000797783498,15.98412819515483,0.8586864443574524,9.963448437200203,14.609392201976524,19.218272075762872,0.6334845085006734,73,231,278.9435292825044,278.6974485876724,-0.2460806948320169,7.9320831115308055,13.207313405501727,0.41344165015102946,0.5865583498489705,0.14430927971651228,0.8556907202834877,2.129423226736957,1,False,C26,L,34.956637178623296,950.0,8.0,15.0
C23-L,264,6.5443802255609205,12.38745550659368,19.37104957254144,1.0354563405013284,11.644515305811904,17.81023496643166,24.970598829848694,0.748226149130177,43,147,277.39439509956094,280.9420578298039,3.547662730242962,8.296348007110375,15.230396073231471,0.3968644110794814,0.6031355889205188,0.10366832416345755,0.8963316758365425,2.23156815619061,1,False,C23,L,35.12044424989258,950.0,5.0,15.0
C20-L,364,6.602224316784184,11.321707794738913,16.38817169826352,0.8643525834527164,10.181819906155596,14.787574179428404,22.34996312343283,0.8228627001043101,66,223,272.41143161835816,279.46937576820096,7.057944149842797,8.0834421528929,13.118817873375331,0.37266548392063203,0.627334516079368,0.13232184871402253,0.8676781512859775,1.8621972929843544,1,False,C20,L,35.77567253496972,950.0,2.0,15.0
C27-L,355,6.9530738230521045,11.440248253756383,16.644119568981992,0.8471010008675163,10.2916525971672,14.658812160269886,21.113923263467296,0.7382774639565916,64,215,240.26351253469096,236.22335527576456,-4.040157258926399,7.527492486423236,13.119022491292206,0.3272474869861936,0.6727525130138065,0.0773830632672402,0.9226169367327598,2.7770718369594776,2,True,C27,L,46.5178456430148,950.0,8.0,20.0
C24-L,383,6.650160789408495,10.879830518792456,16.320532729966505,0.8888347960801982,9.9901050087719,14.536204814955465,20.8718248903009,0.7485942871645166,69,237,266.1271720445383,275.2237065970448,9.096534552506455,7.561405155857157,12.534893970347404,0.31692050796067045,0.6830794920393295,0.09194488315286922,0.9080551168471308,2.0957548659008443,1,False,C24,L,46.68165271428408,950.0,5.0,20.0
C21-L,302,6.916902529044816,11.69409538371511,18.119881992313218,0.9580030858025476,10.832860100627071,15.980621029870695,23.377209313208322,0.7849725732894595,50,183,232.01432744496827,247.48618245330368,15.47185500833541,8.603381704396675,13.665094243101672,0.3682749176206281,0.6317250823793719,0.13049582997623926,0.8695041700237608,1.716547875414378,1,False,C21,L,47.33688099936123,950.0,2.0,20.0
C07-M,427,5.251561415525799,9.833172104450387,15.174184638887326,1.00909687311083,9.150779716170337,13.945432384573985,18.100793608912063,0.6417881960147725,76,240,447.7466679929759,429.3178916163057,-18.428776376670214,6.436396844506292,12.082910198355654,0.40499035466827005,0.59500964533173,0.10597703604899456,0.8940229639510054,2.383759891819163,1,False,C07,M,4.054026098945026,850.0,8.0,10.0
C04-M,458,4.8779948418979755,9.387252839225006,14.93928873883227,1.0718038673564625,8.808042172317101,13.383730919357522,18.026098646462213,0.6887508819243072,76,252,475.8852522884112,461.6999122260115,-14.185340062399689,6.185868268529219,11.651369429005948,0.4172178747152578,0.5827821252847422,0.1032628380929811,0.8967371619070189,2.4838552715449,2,True,C04,M,4.078166000601167,850.0,5.0,10.0
C01-M,488,4.905275310774456,8.82963936576649,13.774088392322314,1.0044366156032656,8.077354128660936,12.646231860284242,16.15026187822265,0.6383646795939945,86,268,487.80163213959406,455.48137706900866,-32.320255070585404,6.0204233338027855,11.386488428453582,0.4704067325437805,0.5295932674562195,0.1263534481735094,0.8736465518264906,2.7280266751526208,2,True,C01,M,4.174725607225732,850.0,2.0,10.0
C08-M,580,4.305615145589724,8.164666161633217,13.444278983040826,1.1192942438228302,7.83563099540424,12.387906362805124,17.411720561757033,0.7730192080806443,92,313,631.0963539712207,618.2104861867094,-12.88586778451122,5.857313390110139,10.881003526768446,0.480599942858073,0.519400057141927,0.14101620989009786,0.8589837901099021,2.2637468491484904,1,False,C08,M,6.060922563704088,850.0,8.0,15.0
C05-M,429,5.450298430168773,9.823458731544735,15.260136193136088,0.9986134243600292,9.25437327420947,13.586852801788172,18.288662907055834,0.6649287929031921,77,247,405.4845194615236,395.49064907894854,-9.99387038257504,6.69521790455214,12.114548374792726,0.40474575238701155,0.5952542476129884,0.11214273453117672,0.8878572654688234,2.3483218136408275,1,False,C05,M,6.085062465360228,850.0,5.0,15.0
C02-M,413,5.9753608613741855,9.621051611073112,15.110463055325235,0.9494910289678967,8.818202628564604,13.675193618641995,17.79501422671748,0.6564303108597823,76,243,326.16058468530355,320.2776070380401,-5.882977647263431,7.3913563823809305,12.831049529495127,0.5189496127485719,0.48105038725142807,0.18300710801452233,0.8169928919854776,2.49232197552916,2,True,C02,M,6.181622071984794,850.0,2.0,15.0
C09-M,390,6.329340528199906,9.974204783814873,14.359912469172915,0.8051340547974516,8.807514458131033,13.111690785492286,16.3999424074678,0.5790578860918207,86,248,237.67076297134207,228.90994981256443,-8.760813158777637,7.763554661407336,12.478505942868402,0.507907359489187,0.49209264051081303,0.2261959893108721,0.773804010689128,2.168915517678665,1,False,C09,M,8.06781902846315,850.0,8.0,20.0
C06-M,410,5.734673045773384,10.17897059078452,15.388567657295711,0.9484156109324485,9.074210770390096,13.913928169512848,18.174740625599156,0.6540589935737527,79,235,359.81159056338,331.25710776172167,-28.55448280165831,7.199691660311627,13.123655708589084,0.48819392985968524,0.5118060701403147,0.15030547426394028,0.8496945257360596,2.7696962280842197,2,True,C06,M,8.091958930119292,850.0,5.0,20.0
C03-M,386,6.271904732589306,10.272101264538795,14.302317834722086,0.781769269531567,9.012161320660756,12.807597994909768,16.27391128916649,0.5669876561859479,87,246,209.73719091692297,194.45572444934547,-15.281466467577502,7.512823370903676,12.220336553157354,0.4401904287486277,0.5598095712513722,0.16774101239922615,0.8322589876007738,2.410538833026592,2,True,C03,M,8.188518536743857,850.0,2.0,20.0
C16-M,373,6.441187063174029,10.614063376703506,15.792316487180141,0.8810131513375575,9.817090894541055,14.534708812884181,20.072872802707256,0.705606286317552,66,223,304.55576361363694,311.06813127227576,6.512367658638823,7.341330205692088,12.522621418648008,0.3579941232360444,0.6420058767639556,0.1046610109120494,0.8953389890879506,2.110178672806158,1,False,C16,M,10.108991714280393,900.0,8.0,10.0
C13-M,339,6.625819770535936,11.056443535622494,15.953307619843278,0.843624608514965,9.746319308068905,14.410569289915586,20.501901027616853,0.7463675794595171,65,207,235.57644971751512,240.78092087561492,5.204471158099807,8.063009573707172,13.309325014121306,0.43546789280680503,0.564532107193195,0.15374400938126867,0.8462559906187314,2.1889624323205,1,False,C13,M,10.174386742848624,900.0,5.0,10.0
C10-M,370,5.833459368372237,10.769934351879687,16.048937517567836,0.9485181446266366,9.779716996202936,14.467308354235643,18.64935674469967,0.6130815443565174,69,216,342.6580381134202,332.98982109182657,-9.668217021593648,7.26787623096264,12.871351052073269,0.40830569881808526,0.5916943011819147,0.1276701750760653,0.8723298249239347,2.198394832490293,1,False,C10,M,10.435966857121558,900.0,2.0,10.0
C17-M,323,6.322313500193174,11.80887079018079,17.512685386233755,0.947624212752459,10.60253125563598,15.466146401787736,20.774999497241037,0.6577248124606668,61,191,282.5854133772281,276.95339999430445,-5.632013382923674,7.905667623917814,13.990444381843158,0.3873183894233487,0.6126816105766514,0.11187504316468888,0.8881249568353112,2.317304539889293,1,False,C17,M,15.10899171428039,900.0,8.0,15.0
C14-M,480,5.200541686453833,9.23382817233529,14.685595296866994,1.0272070731000331,8.692451895679874,13.477316993269662,18.54338634134688,0.7309269679259153,79,269,472.7619847961158,470.96901339801303,-1.792971398102793,6.473320045337972,11.593593958736278,0.4297201094569032,0.5702798905430968,0.12349102179806395,0.876508978201936,2.1919646224131224,1,False,C14,M,15.174386742848624,900.0,5.0,15.0
C11-M,474,4.864983363154187,9.240701138059732,14.639656629765943,1.0577848066477067,8.603114125587249,13.634077070563489,18.180533157795878,0.7024618522134259,78,251,530.3696767664553,510.271161758191,-20.098515008264314,6.228352230738425,12.025652785547742,0.4785266813813719,0.5214733186186281,0.1262156443870937,0.8737843556129062,2.5374138636043093,2,True,C11,M,15.435966857121558,900.0,2.0,15.0
C18-M,351,5.679607982902557,11.026258166374912,16.361956902023664,0.9688099768693452,10.261445901092262,15.078076516655344,20.585819909744615,0.6847275245783493,66,198,370.327284261612,349.7015395492806,-20.625744712331425,6.874151296936109,13.238053698127842,0.374389740114842,0.6256102598851581,0.08622770982239657,0.9137722901776034,2.5630930110880294,2,True,C18,M,20.10899171428039,900.0,8.0,20.0
C15-M,346,6.261774041598363,10.21321710946393,16.340715498928475,0.986852756512011,9.146279823729857,14.91494545274612,19.373565176610363,0.6857071911716225,59,200,288.83919368347847,292.7164719366014,3.877278253122938,7.671805630876525,13.246748549574185,0.5003143988219014,0.4996856011780985,0.16713235806696367,0.8328676419330363,2.3111990132231366,2,True,C15,M,20.174386742848625,900.0,5.0,20.0
C12-M,537,4.801269978674867,8.531606208357893,14.45355580642158,1.1313562290639902,8.125397148617667,13.070810504421175,17.84511760187089,0.7436203324931951,80,290,586.1299940606161,589.5261504525959,3.39615639197973,6.121785970071,11.088073437975208,0.467768981437543,0.5322310185624571,0.14193574996259237,0.8580642500374077,2.057871073188099,1,False,C12,M,20.43596685712156,900.0,2.0,20.0
C25-M,407,5.386440692775725,10.13832459882149,15.657394560182503,1.013081971019226,9.525708687242885,14.398418150311167,18.97834452562835,0.6565051618660751,74,228,408.5527877343696,389.0732990287645,-19.479488705605092,6.896268075955001,12.90672114719176,0.4330887642055201,0.5669112357944799,0.11377205377699202,0.8862279462230079,2.5565469363135276,2,True,C25,M,23.39542871423181,950.0,8.0,10.0
C22-M,233,6.538509111069251,12.960966613520917,18.691310859013555,0.9376462504938843,11.669802980949516,17.28424147311628,24.55884401665146,0.7457105396120169,39,134,250.8115608588845,244.30275304106803,-6.508807817816461,6.931077949921503,14.201754680989833,0.23151689504541473,0.7684831049545853,0.034584001574537185,0.9654159984254629,2.6416211836017336,1,False,C22,M,23.55923578550109,950.0,5.0,10.0
C19-M,309,7.3494788682428585,11.740146324766496,17.232594743621398,0.841822205787125,10.296793851284088,15.28695593287136,21.00262503971913,0.7003245927735307,61,188,209.87803682588446,210.97044689147236,1.0924100655878988,8.630401331572388,14.494425472420504,0.46714117645060277,0.5328588235493973,0.16388923617972706,0.8361107638202729,2.4500949265680942,2,True,C19,M,24.21446407057823,950.0,2.0,10.0
C26-M,303,6.956237837898922,12.131106271479819,17.48803425863817,0.8681645502932785,10.951468175757933,15.832862353348885,20.321215031171135,0.5917910890844928,62,183,252.65744569020222,238.07362162252292,-14.583824067679302,7.956073561418439,14.24741399782003,0.36068109935346576,0.6393189006465342,0.09795768497202148,0.9020423150279785,2.492832955918149,1,False,C26,M,34.956637178623296,950.0,8.0,15.0
C23-M,445,5.303289909250667,9.910348265447459,15.763555453682535,1.055489198185063,9.428187912257197,14.31143119626969,19.26723914818563,0.6874959674538356,74,247,488.8977460366178,478.193639203083,-10.704106833534752,6.197246171796117,11.909236144541666,0.35325359518494803,0.6467464048150519,0.07656150694891965,0.9234384930510804,2.37176082137156,1,False,C23,M,35.12044424989258,950.0,5.0,15.0
C20-M,338,6.120258816752761,11.552078681716228,17.143387861077265,0.9542117352239899,10.704321422403117,15.635738845348248,19.71079643784503,0.576018511470688,66,200,316.4708570922264,292.25016306143306,-24.220694030793368,7.009277420564521,13.427610223134646,0.3186610968338818,0.6813389031661182,0.06483310260505736,0.9351668973949427,2.7926955344576014,2,True,C20,M,35.77567253496972,950.0,2.0,15.0
C27-M,335,6.104679006626931,11.30907943021431,16.978323958267893,0.9614969121704103,10.488646263710098,15.151583773998224,22.165970706502385,0.7706999226596928,58,196,320.5256861308957,315.40471741700105,-5.1209687138946265,7.226062936129429,13.17198904477919,0.33915312181276436,0.6608468781872356,0.0852113068480156,0.9147886931519843,2.272255003532919,1,False,C27,M,46.5178456430148,950.0,8.0,20.0
C24-M,363,6.5685629873611155,10.88717943418724,15.859701423642528,0.8534017917538826,9.835427552762441,14.476598996329738,20.905106301771916,0.764660176869994,66,220,286.45456642385705,296.38698556195396,9.932419138096918,8.247672271192075,13.174996879440291,0.46442223643185976,0.5355777635681402,0.19612465044834188,0.8038753495516581,1.7542268724574923,1,False,C24,M,46.68165271428408,950.0,5.0,20.0
C21-M,473,5.122434552940611,9.037499283254542,15.462850970376598,1.1441678824357533,8.85922602685856,14.399417367034228,20.690531364465784,0.8216516707609022,63,252,522.1677335676789,534.2814895048205,12.113755937141605,6.47995731930215,11.592565752104212,0.4401821296830147,0.5598178703169854,0.12571169083777842,0.8742883091622217,1.9464934645180558,1,False,C21,M,47.33688099936123,950.0,2.0,20.0
C07-S,2944,2.3230215853143203,3.9919090976696414,6.554050006251403,1.0599009940900288,3.771097765009893,6.091192068500004,8.97832059209872,0.8548774638083511,417,1653,2920.4873733756135,2919.7581532627582,-0.7292201128552733,3.049940293274988,4.927602789101981,0.4568723260091145,0.5431276739908855,0.18639235035336746,0.8136076496466325,1.5076060808968061,1,False,C07,S,4.054026098945026,850.0,8.0,10.0
C04-S,2580,2.3636606135239884,4.132567180892246,7.099929455286646,1.1460839314752698,3.9998532032338936,6.666422005389823,9.86427593542247,0.8796956939490437,331,1377,2751.620479910491,2765.2525573270323,13.632077416541051,3.1926854221405594,5.4454356068394105,0.5081190380149592,0.49188096198504083,0.1854107151868056,0.8145892848131944,1.7084810959328127,1,False,C04,S,4.078166000601167,850.0,5.0,10.0
C01-S,2990,2.2816588429798004,3.8625820108126097,6.487846208837168,1.088957426426907,3.6859604338129857,6.073399489064991,8.964801610525155,0.8691740410319782,407,1657,2972.49660490246,2990.0397134042637,17.543108501803545,3.06992432761573,4.986744778640994,0.5182146374373523,0.4817853625626478,0.21730530244068996,0.78269469755931,1.5480081512456734,1,False,C01,S,4.174725607225732,850.0,2.0,10.0
C08-S,2920,2.267703612111852,3.935851422566431,6.656891733175485,1.115181354635993,3.762670720366032,6.125443280890184,8.781898025735604,0.8194063801110162,396,1597,2946.756091026601,2954.307522597627,7.551431571026114,2.9933119193912607,5.072239455790449,0.4869421575672099,0.5130578424327902,0.17144312774090997,0.82855687225909,1.7538606534859478,1,False,C08,S,6.060922563704088,850.0,8.0,15.0
C05-S,3174,2.309316323606075,3.895316341929664,6.248580084155872,1.0112821180008098,3.6251748228320464,5.767016841970411,8.249707597194043,0.80189340539223,476,1855,2847.7994398764204,2843.2456826008884,-4.553757275532007,3.049646776008205,4.697357179274252,0.4492766539324852,0.5507233460675148,0.20639976380121475,0.7936002361987852,1.3768368037015164,1,False,C05,S,6.085062465360228,850.0,5.0,15.0
C02-S,2621,2.606367617934471,4.208679785659095,7.014013617141406,1.0472752083030428,3.935851422566431,6.437164059972479,9.142762795757598,0.8088828130960248,384,1481,2368.295038699702,2384.084374055581,15.789335355878848,3.399584301591153,5.66906733591777,0.5576677053788953,0.4423322946211047,0.227020574696342,0.772979425303658,1.8290451250587372,1,False,C02,S,6.181622071984794,850.0,2.0,15.0
C09-S,2603,2.29552923725896,3.9998532032338936,7.023511401918536,1.182038921037649,3.911580781529363,6.723319953289373,9.945453506627214,0.8974543480034427,310,1356,2828.729977956056,2847.001732726364,18.271754770308235,3.116932452431206,5.374449795655853,0.5354953759338958,0.4645046240661042,0.18681472218051196,0.8131852778194881,1.7356344038447176,1,False,C09,S,8.06781902846315,850.0,8.0,20.0
C06-S,1960,2.678446672979338,4.820413844347526,8.303452297206178,1.1669134240046188,4.751748790260042,7.773797658868328,10.567501711909802,0.7481224977621027,270,1002,2240.8439682984354,2189.971315458048,-50.87265284038722,3.3922537515031754,6.465453409033481,0.48222291855961696,0.5177770814403829,0.12360346297632206,0.8763965370236779,2.3008636566695087,2,True,C06,S,8.091958930119292,850.0,5.0,20.0
C03-S,2822,2.3230215853143203,4.08621916744697,6.893957976168513,1.1186224241882916,3.887158602416619,6.47687717788024,9.45625401332739,0.8598426769509053,368,1538,2891.923262422081,2908.7620919733035,16.838829551222716,3.110090285749091,5.194429545927754,0.48068655140262073,0.5193134485973793,0.17558063195342696,0.824419368046573,1.6481798909034544,1,False,C03,S,8.188518536743857,850.0,2.0,20.0
C16-S,2153,2.4558711935816286,4.414819682883245,7.745682421699629,1.1981941750933107,4.448300627163431,7.506703414566405,11.252539425477721,0.9064216903935467,251,1066,2597.047000497121,2599.4957028431795,2.448702346058326,3.2056715478160624,5.946676817015545,0.4874777881779678,0.5125222118220322,0.133938885805176,0.866061114194824,1.964527852993923,1,False,C16,S,10.108991714280393,900.0,8.0,10.0
C13-S,2763,2.29552923725896,4.117175815757948,6.746885815775521,1.0811674744322504,3.887158602416619,6.258753590329766,8.980655116254058,0.8138196272349282,400,1516,2871.860179487254,2857.6665773845675,-14.193602102686327,3.0841571053481514,5.248258178823288,0.47830370747713247,0.5216962925228676,0.17647346829779062,0.8235265317022095,1.726936935325634,1,False,C13,S,10.174386742848624,900.0,5.0,10.0
C10-S,2866,2.377052565528869,3.967981355043056,6.690188291128999,1.0869848771134987,3.771097765009893,6.176868968396473,8.915351417782151,0.8328254458840685,397,1582,2767.271537538594,2780.354428394672,13.082890856077938,3.0911363156919163,5.186904362607877,0.5121068999165309,0.48789310008346914,0.19048938492692907,0.8095106150730709,1.7668211217381251,1,False,C10,S,10.435966857121558,900.0,2.0,10.0
C17-S,2078,2.468762994462375,4.611754560525867,7.8036603372322,1.1568042645707277,4.514361137464771,7.40860984978302,10.738183923482898,0.8400797062083661,282,1071,2400.399852399783,2369.0646617665907,-31.33519063319227,3.258842902955771,6.079993865364733,0.4665539100828287,0.5334460899171711,0.12715532713915625,0.8728446728608438,2.0987421055217768,1,False,C17,S,15.10899171428039,900.0,8.0,15.0
C14-S,3013,2.23953228725544,3.911580781529363,6.569047355627207,1.1068453676876384,3.737275577183397,6.146137404976707,9.130854120593154,0.8775558026155451,390,1634,3184.305060895022,3192.365448560644,8.060387665621874,2.919950396155143,4.908469776826982,0.4575584100616104,0.5424415899383896,0.1638408588077238,0.8361591411922763,1.6299308586065,1,False,C14,S,15.174386742848624,900.0,5.0,15.0
C11-S,2868,2.377052565528869,4.0550261985540725,6.55211251429922,1.0296012268081227,3.7878956110204745,6.06293712214215,8.825540964910111,0.8308919014666841,425,1638,2694.717685627201,2694.790930044075,0.07324441687433136,3.1587909339691866,5.042642661333231,0.4810714044238871,0.5189285955761129,0.20777097850475462,0.7922290214952453,1.5177965110636569,1,False,C11,S,15.435966857121558,900.0,2.0,15.0
C18-S,1883,2.6582170906370854,4.972759135779089,8.287377367080628,1.1319993835900146,4.820413844347526,7.750241884884683,11.226555034968317,0.8265730651729342,263,1000,2139.3900266036244,2115.9765093885894,-23.41351721503497,3.4032247221693095,6.239856591407842,0.41034091619460716,0.5896590838053928,0.10966449688052965,0.8903355031194704,1.9802042787258898,1,False,C18,S,20.10899171428039,900.0,8.0,20.0
C15-S,2415,2.3569264828856573,4.2237377220823085,7.261286643218829,1.1611422117174728,4.095559123631285,6.825844770161996,9.70747759003786,0.8221573527335558,322,1269,2655.113620967623,2644.7425832897156,-10.371037677907225,3.1198737062152375,5.599982456534996,0.4912488567573682,0.5087511432426318,0.15143821062479113,0.8485617893752089,1.9578487106782425,1,False,C15,S,20.174386742848625,900.0,5.0,20.0
C12-S,2290,2.5322376941434093,4.591058474517919,7.499989291953865,1.082049297647443,4.351525453816689,6.946159561576539,10.01471957279566,0.8152985932407261,343,1255,2472.7761711938647,2436.1158230122455,-36.660348181619156,3.268887653060114,5.678253765718129,0.42693478699068044,0.5730652130093196,0.14501795794579883,0.8549820420542013,1.7506909482733368,1,False,C12,S,20.43596685712156,900.0,2.0,20.0
C25-S,1818,2.699691042866908,5.05820358973422,8.514846718543687,1.1496484023456106,4.988693427963836,7.939961683738786,11.098707812096656,0.7695269357088035,253,934,2140.7000608689173,2088.851418882053,-51.848641986864095,3.434329871176901,6.604834637050385,0.45008715924137216,0.5499128407586278,0.11090030960858081,0.8890996903914192,2.2625976331124042,1,False,C25,S,23.39542871423181,950.0,8.0,10.0
C22-S,1491,2.949198918469352,5.526069219390664,9.117236623476492,1.1161709092176848,5.360527305022718,8.458741253274775,11.892782160324685,0.7722490450660169,214,782,1744.2132230833395,1709.026585372822,-35.186637710517516,3.6970787220556183,6.993742229691423,0.42496793761283275,0.5750320623871673,0.10891089067407199,0.891089109325928,2.1325820074117683,1,False,C22,S,23.55923578550109,950.0,5.0,10.0
C19-S,1662,2.771637748136708,5.291308428260988,8.59942586782423,1.1013888528140194,5.092151560160197,7.971881256400041,11.222526389781025,0.7689997671125869,244,885,1890.7536137227496,1832.2131414160913,-58.54047230665833,3.4409516923500556,6.568073991196512,0.3975678468021022,0.6024321531978978,0.09283475403340608,0.9071652459665939,2.248812734755694,1,False,C19,S,24.21446407057823,950.0,2.0,10.0
C26-S,1501,2.7497886803824634,5.421681794099646,9.257518281964158,1.2003156674860522,5.329247912506692,8.536394508238988,11.989013606386324,0.7801614238249991,203,769,1836.5299454380868,1795.7733876137675,-40.756557824319316,3.5468867338772463,6.893129686146575,0.41694255150973164,0.5830574484902684,0.09557326359123228,0.9044267364087677,2.199458275249784,1,False,C26,S,34.956637178623296,950.0,8.0,15.0
C23-S,978,3.4804285987370873,6.831049807433915,11.48649109674873,1.1720105582159592,6.655142997855567,10.712720505745878,14.637316124016984,0.7451116755897903,137,506,1176.031394261211,1149.1183164777015,-26.913077783509607,4.4067758820475955,8.583298857604108,0.41555715686962574,0.5844428431303742,0.09370870773041401,0.9062912922695859,2.279223074259024,1,False,C23,S,35.12044424989258,950.0,5.0,15.0
C20-S,1614,2.7254405503413945,5.303293287167072,8.707275368020811,1.1279472006864644,5.1300687510672685,8.205528741323521,11.557860123442092,0.7833488340616116,230,853,1909.641121316536,1866.6477270989385,-42.9933942175976,3.4577211408627715,6.553318429452091,0.39166394231906076,0.6083360576809392,0.09647423116519123,0.9035257688348087,2.075105596129501,1,False,C20,S,35.77567253496972,950.0,2.0,15.0
C27-S,1833,2.6185185817901284,4.830280523803874,8.36628869681827,1.1899454051794363,4.846683324112317,8.113392586848178,12.043397634765473,0.8870166497697943,221,912,2149.4602541481263,2128.05685774598,-21.403396402146427,3.4176369906620985,6.458322980539792,0.46767638688279173,0.5323236131172082,0.1141456861911522,0.8858543138088477,2.1614612054501556,1,False,C27,S,46.5178456430148,950.0,8.0,20.0
C24-S,2320,2.3636606135239884,4.450625781751057,7.600890543885589,1.1767401231161387,4.333825454433696,7.0629630779839525,10.042985120145813,0.8083235892182712,312,1216,2604.869608257271,2580.2420328290145,-24.627575428256478,3.0966505579643027,5.686315460967765,0.4398112248790621,0.5601887751209379,0.1176200839114834,0.8823799160885166,2.043825228568785,1,False,C24,S,46.68165271428408,950.0,5.0,20.0
C21-S,1501,2.7613086189928846,5.546137280978084,9.073613407678572,1.1381443460361813,5.3749653282327685,8.397635935349868,11.534966598918023,0.7335399293454382,226,783,1819.3091151775204,1740.7532859743867,-78.55582920313373,3.4668475804666237,6.926259443246041,0.398093768423009,0.6019062315769911,0.08371665704081017,0.9162833429591899,2.4128885693114825,1,False,C21,S,47.33688099936123,950.0,2.0,20.0
