Repository: PengsenLuo/nfm-sintering

# NFM Sintering PINN — analysis code and data

Analysis pipeline, models, and data behind a study of how sintering process
parameters (temperature, ramp rate, holding time) and precursor particle
size interact to determine the morphology and packing (compacted) density of
NaNi₁/₃Fe₁/₃Mn₁/₃O₂ (NFM), a sodium-ion battery layered-oxide cathode
material. The dataset is a full-factorial design of 27 process conditions
(3 temperatures × 3 ramp rates × 3 holding times) × 3 precursor particle-size
architectures (S / M / L), 81 samples co-fired in the same furnace batches,
characterized by laser diffraction, SEM, XRD, and compacted-density
measurement.

File: data/interim/sem_psd_quantiles.csv
sample_id,condition_id,precursor,Theta,n_particles,D10_num,D50_num,D90_num,Span_num,D10_vol,D50_vol,D90_vol,Span_vol,n_carry50vol,n_carry90vol
C01-L,C01,L,4.174725607225732,501,5.871427426613504,9.213178512111671,13.929016644280894,0.8745721367576738,8.2129874950216,12.259956654556726,15.857179530343403,0.6235088957252262,99,316
C01-M,C01,M,4.174725607225732,488,4.9188383367832955,8.849368497770836,13.778002867239346,1.0011069753381479,8.082016977295696,12.6396952617129,16.150136461789057,0.6383159813142512,86,268
C01-S,C01,S,4.174725607225732,2980,2.2816588429798004,3.870791546133164,6.498600783056093,1.0894262555391094,3.694562453525125,6.083552037682839,8.971639167468062,0.8674334798577511,406,1646
C02-L,C02,L,6.181622071984794,468,6.082792701403982,9.77164328274587,14.044530335887792,0.8147798076647074,8.66345844724483,12.56779040434172,17.007706142069097,0.6639391194765334,95,296
C02-M,C02,M,6.181622071984794,414,6.04088992893188,9.647374794205135,15.07271862195913,0.9361954817441505,8.807508231239957,13.502081907429709,17.796850428441438,0.6657745271308841,76,244
C02-S,C02,S,6.181622071984794,2609,2.606367617934471,4.208679785659095,7.029835114553363,1.0510344625627441,3.9439084451697126,6.458462217989478,9.138115467539743,0.8042482632943216,382,1471
C03-L,C03,L,8.188518536743857,492,5.968482175799492,9.4697353194502,13.915786921422972,0.8392319824715957,8.205692981820347,12.659717506298993,15.14110344535684,0.5478329559949263,104,307
C03-M,C03,M,8.188518536743857,386,6.326613016184544,10.295226328041476,14.30453696993409,0.7749148682647012,9.013285448238557,12.807748704184021,16.274158239051648,0.566912496373474,87,246
C03-S,C03,S,8.188518536743857,2809,2.3230215853143203,4.08621916744697,6.91235050025644,1.123123534709835,3.895316341929664,6.492737160311173,9.47856068308939,0.8599215097276693,365,1525
C04-L,C04,L,4.078166000601167,447,6.244442993043841,10.238051716608435,14.553139299354257,0.8115505309307856,8.933611068391608,13.187825714093401,17.483721039458498,0.6483335582703118,91,275
C04-M,C04,M,4.078166000601167,459,4.8779948418979755,9.387252839225006,15.016471599265813,1.0800259597785427,8.808042172317101,13.382948594552007,18.01576672850511,0.6880191230754882,76,252
C04-S,C04,S,4.078166000601167,2559,2.374374175127893,4.140241406965356,7.144499443885116,1.1521369890973454,4.0156942680121945,6.759456029690004,10.181500597528627,0.9121749298218607,323,1358
C05-L,C05,L,6.085062465360228,539,5.695793458191785,9.074313316252915,13.74040852603873,0.8865260419692927,8.139412496818439,12.184925744166218,15.960378366543544,0.6418558499192786,104,336
C05-M,C05,M,6.085062465360228,431,5.503043830830882,9.846078657768498,15.27884754047046,0.9928626460775354,9.23827443531004,13.564849056434994,18.258756675556302,0.6649895035851549,78,248
C05-S,C05,S,6.085062465360228,3162,2.309316323606075,3.8912374721731418,6.2638019826777525,1.0162540033474783,3.6251748228320464,5.806187319199745,8.322545107645404,0.809028373797073,469,1840
C06-L,C06,L,8.091958930119292,469,6.186291500741896,9.732584744931176,14.591047097728348,0.8635687042297504,8.808970937485563,13.03309488976431,18.51297075464869,0.7445660374025417,86,292
C06-M,C06,M,8.091958930119292,412,5.7479388414816714,10.186763881077844,15.384027008712982,0.9459420361289195,9.064157004046065,13.89250539761816,18.175382886923135,0.6558374909423588,79,236
C06-S,C06,S,8.091958930119292,1923,2.678446672979338,4.879321291024226,8.370459090272005,1.166558231728546,4.80261769601773,7.887903572044656,10.71835947057168,0.7499764316997738,263,980
C07-L,C07,L,4.054026098945026,494,5.5609693257007935,9.422688717681087,13.99426997283435,0.8949993892198725,8.611230291179448,12.654177890814806,16.542870475808492,0.6268001171681271,94,302
C07-M,C07,M,4.054026098945026,425,5.2648324606357555,9.887901758142648,15.208876378745035,1.0056778638521968,9.16481503626545,13.949118396805968,18.09991356676832,0.6405493362611936,76,238
C07-S,C07,S,4.054026098945026,2909,2.3230215853143203,4.0156942680121945,6.600382753170123,1.0651610611714064,3.7878956110204745,6.125443280890184,9.078742188888286,0.8637491745901722,409,1631
C08-L,C08,L,6.060922563704088,491,5.474125901660642,9.65398923433004,14.195387218158658,0.9033841974346521,8.677330256954411,13.181723273836564,18.027637850748768,0.7093387867087982,91,289
C08-M,C08,M,6.060922563704088,580,4.325470375307342,8.195652056556362,13.451813489101017,1.113559122668315,7.836084331207277,12.388075395536037,17.4332957740689,0.7747136771802272,92,313
C08-S,C08,S,6.060922563704088,2905,2.2816588429798004,3.935851422566431,6.6787906225810465,1.1171996367520474,3.771097765009893,6.137282684064867,8.796373357831646,0.8188111663602555,393,1588
C09-L,C09,L,8.06781902846315,496,6.0603181423348325,9.594620100662157,14.197605635274257,0.8481093995975769,8.486393893646614,12.67804339047197,15.743810346049846,0.5724397865570846,105,311
C09-M,C09,M,8.06781902846315,389,6.337358700162388,10.040816527558595,14.37930011331977,0.8009250434050869,8.839176632158408,13.11835203475828,16.399067711495032,0.5762835956304572,86,248
C09-S,C09,S,8.06781902846315,2600,2.2955292372589597,3.9998532032338936,7.046523706375597,1.1877922082929053,3.911580781529363,6.746885815775521,9.964918810675307,0.8972047540795892,309,1353
C10-L,C10,L,10.435966857121558,506,5.973264806463233,9.831558786066882,13.99835200689495,0.8162578666370519,8.621454319579852,12.625444466743868,15.659010143851704,0.5574105405009043,109,320
C10-M,C10,M,10.435966857121558,373,5.897244934774821,10.769934351879687,16.037444939449834,0.9415284878598386,9.730503228719451,14.409147985004857,18.52630926828943,0.6104320705654142,71,219
C10-S,C10,S,10.435966857121558,2859,2.377052565528869,3.967981355043056,6.694931424153823,1.0881802287546538,3.77950602018642,6.194539432381301,8.942391768539828,0.8334575644744414,394,1574
C11-L,C11,L,15.435966857121558,443,6.219033405690146,10.128950776573635,14.91378480871035,0.8584059291836559,8.891432273265275,13.569602138147133,18.46194193914271,0.7052903665445452,84,272
C11-M,C11,M,15.435966857121558,476,4.872811186335824,9.197559665162274,14.632497618482983,1.0611169470434707,8.565341501414807,13.621927648633525,18.180763500306114,0.7058782168657218,78,252
C11-S,C11,S,15.435966857121558,2861,2.377052565528869,4.0550261985540725,6.560827652054618,1.0317504454145292,3.79626666125431,6.080120855376985,8.832784489512774,0.8283581770918902,422,1631
C12-L,C12,L,20.43596685712156,464,6.325828408448787,9.634226087709997,14.952248298059684,0.8953931339244032,8.355611121472986,13.465192957994436,17.047729631991107,0.6455249871007243,84,279
C12-M,C12,M,20.43596685712156,533,4.861070325986261,8.603854503709423,14.417564972209977,1.1107224839870986,8.17690361462415,13.08898791007311,17.892134014112056,0.7422445850080734,80,289
C12-S,C12,S,20.43596685712156,2223,2.569569993156261,4.646043170628641,7.609238586537745,1.0847227217433675,4.4200867232367855,7.123870919447377,10.13267693820693,0.8018941218285424,329,1212
C13-L,C13,L,10.174386742848624,425,6.59172005598562,10.47710458162205,15.556373458250444,0.8556422561620483,9.234329514597801,14.159276361312381,19.11867569273874,0.6980827215964297,81,260
C13-M,C13,M,10.174386742848624,343,6.648292957119461,11.077957875901715,16.016033799661948,0.8456198288062166,9.75567358222066,14.436506865750076,20.49591845756338,0.7439642411574948,65,210
C13-S,C13,S,10.174386742848624,2756,2.2955292372589597,4.117175815757948,6.753939131617322,1.082880618625609,3.887158602416619,6.286302722615788,8.979702843899327,0.8101016553278003,396,1508
C14-L,C14,L,15.174386742848624,526,5.7429535166857875,9.278388738423043,14.452458512777143,0.9386872270208011,8.291246268336105,12.921699556908118,17.358749141338986,0.7017267994097007,93,315
C14-M,C14,M,15.174386742848624,479,5.234584373685951,9.27841144592807,14.686459791090092,1.018695438598188,8.695390400324557,13.489107682952117,18.542316107193088,0.7299908888201204,79,269
C14-S,C14,S,15.174386742848624,3001,2.23953228725544,3.919687693400157,6.58979391939848,1.1098490421744236,3.7457597551330326,6.183380632491541,9.138953927166613,0.8722080189749597,386,1622
C15-L,C15,L,20.174386742848625,482,6.011407486584114,9.758642039901567,14.063057029994427,0.8250788901251191,8.695908810297501,12.870502630365383,18.14102296238263,0.7338574431274553,89,296
C15-M,C15,M,20.174386742848625,346,6.27139448107118,10.21321710946393,16.3601185989057,0.9878105997067221,9.150823977167123,14.949713172727126,19.373464783149267,0.6838018019390087,59,200
C15-S,C15,S,20.174386742848625,2412,2.3636606135239884,4.227492158576884,7.287029745513712,1.1646075137007694,4.105102278767964,6.8396565877474,9.706795363312368,0.819002096476497,322,1266
C16-L,C16,L,10.108991714280393,439,6.507387958541733,10.122680920957952,15.21972478094381,0.860674843989609,9.07228548622426,13.842262628210548,18.32363990505427,0.6683412002294871,84,272
C16-M,C16,M,10.108991714280393,369,6.489784087856402,10.624528374427824,15.875366467336665,0.8833881419217082,9.832961811600358,14.578295175690428,20.06962787276881,0.7021854021887468,66,221
C16-S,C16,S,10.108991714280393,2144,2.4558711935816286,4.411221620440145,7.781255238806066,1.2072356601963423,4.450625781751057,7.530554620282076,11.33873959186877,0.9146887789069247,248,1058
C17-L,C17,L,15.10899171428039,414,6.649234699318048,10.525241426110606,15.983726718195285,0.8868672594740294,9.55378824438499,14.149735010983083,20.078575976942357,0.7438151827145868,72,250
C17-M,C17,M,15.10899171428039,323,6.424835958494753,11.839771392430563,17.518852610313925,0.9370127415561275,10.587669939184511,15.42675020427339,20.77603206481822,0.6604347636880394,61,191
C17-S,C17,S,15.10899171428039,2074,2.47261044320063,4.611754560525867,7.813823158187927,1.1581736722732814,4.514361137464771,7.41807676840861,10.729586162583663,0.8378485716928266,283,1067
C18-L,C18,L,20.10899171428039,363,6.9854282203726275,11.273942590428806,16.58731878382044,0.851688793554749,10.054014769141881,14.65817299309504,19.13610514187346,0.6195922491165741,71,226
C18-M,C18,M,20.10899171428039,348,5.688543130901404,11.127970279117553,16.451837159032948,0.967228861882355,10.323539373701648,15.082411948452162,20.77071436876037,0.6926726992184342,66,196
C18-S,C18,S,20.10899171428039,1866,2.6725077375676336,4.991872966174893,8.339664988016436,1.1352767365775651,4.830861297893158,7.7824792198946255,11.228194559871856,0.8220173907596142,262,991
C19-L,C19,L,24.21446407057823,316,6.943732235436984,11.819581827800263,18.052026022717907,0.9398212177992326,10.957931399915353,15.983239397839792,22.982389917062502,0.752316737417592,54,190
C19-M,C19,M,24.21446407057823,308,7.354676584669658,11.765807984953714,17.242715142739673,0.8404045494125846,10.296793851284088,15.314950223605935,21.02040604918816,0.7002054881885981,61,187
C19-S,C19,S,24.21446407057823,1662,2.771637748136708,5.306284429283974,8.599795052826769,1.0983499626454263,5.091119542716147,7.969326780661293,11.222629073641938,0.7693886446976642,245,886
C20-L,C20,L,35.77567253496972,362,6.882421182995157,11.327312601950807,16.57800658676342,0.8559475441772901,10.182202331550572,14.87495366290661,22.33345509770786,0.8168934869665265,64,221
C20-M,C20,M,35.77567253496972,338,6.156412885334985,11.568542485201583,17.146348980455635,0.949984504027099,10.70437794868851,15.63612583764007,19.730631577376275,0.5772691856290458,66,200
C20-S,C20,S,35.77567253496972,1609,2.7254405503413945,5.303293287167072,8.721846398004663,1.1306947443720288,5.132959418849276,8.218917031945109,11.890300667554568,0.8221692982714152,227,848
C21-L,C21,L,47.33688099936123,300,7.096705305083679,11.826358256378134,18.148773447570957,0.9345284408686613,10.845182958157375,15.979835966230334,23.385754777927453,0.7847747527741623,50,183
C21-M,C21,M,47.33688099936123,465,5.1267714004225615,9.157885118422907,15.48722614356216,1.131315211881997,8.908646570450136,14.366024895931265,20.739330579328055,0.8235182727706811,62,248
C21-S,C21,S,47.33688099936123,1497,2.7670470240727862,5.548999065682753,9.084801834471314,1.138539533998135,5.398951159597496,8.422916913429441,11.513969427318301,0.7259976954030095,224,780
C22-L,C22,L,23.55923578550109,265,7.395990537585,12.522535138943129,18.73920891221159,0.9058244396017667,11.482798564425602,17.54378495762583,23.79117192959122,0.7015802687330298,46,158
C22-M,C22,M,23.55923578550109,233,6.567596737502369,12.992805914875769,18.70832496674181,0.9344192708473568,11.669567371670704,17.28331176478706,24.558894427704352,0.7457672019950657,39,134
C22-S,C22,S,23.55923578550109,1472,2.939494026645162,5.56328149565903,9.170354258088615,1.119997295895476,5.4036675470933595,8.498370246522267,12.272137740045633,0.8082102795842547,210,768
C23-L,C23,L,35.12044424989258,264,6.701961081100605,12.429594538251635,19.392540630940644,1.0209970655748448,11.642969452906424,17.82100938389274,24.97106175915296,0.7478864984097331,43,147
C23-M,C23,M,35.12044424989258,448,5.371532714797403,9.907145179054211,15.760132211510621,1.0485966753244824,9.424624534017633,14.313475932601925,19.278950532794127,0.6884649155228055,73,249
C23-S,C23,S,35.12044424989258,962,3.492266136103009,6.886587711776878,11.585552420242129,1.1752244540933743,6.737469362037007,10.750753647314289,14.69102982921229,0.7398142240160261,133,495
C24-L,C24,L,46.68165271428408,373,6.761893461440775,11.072225426422966,16.395680947122298,0.8700859235299954,10.062693511008254,14.58530363110741,20.909108302517197,0.7436536849583167,69,231
C24-M,C24,M,46.68165271428408,364,6.601226287526324,10.88717943418724,15.859701423642528,0.8504016299247644,9.835509989666365,14.456229516734744,20.912994151109494,0.7662775517377938,66,221
C24-S,C24,S,46.68165271428408,2188,2.42595264959466,4.531904977172929,7.880972230853394,1.203692400598756,4.443487644387506,7.35327417560833,10.4161042887025,0.8122390790386766,286,1130
C25-L,C25,L,23.39542871423181,364,7.024355652394604,11.271113901373727,16.863355251753674,0.8729394171200674,10.089888755147703,14.940621215807303,21.073945682856237,0.7351807377384891,68,223
C25-M,C25,M,23.39542871423181,409,5.4239939303891385,10.07238157407282,15.538520139218713,1.0041841777385836,9.503286760638437,14.395484329200533,18.97985068565395,0.658301152521334,74,230
C25-S,C25,S,23.39542871423181,1813,2.7020457780577374,5.05820358973422,8.521554420734352,1.1505089780268012,4.996210205003446,7.963913357101315,11.12249088584681,0.7692550642054188,250,928
C26-L,C26,L,34.956637178623296,359,6.706158466934713,11.543832104568835,16.882169606141783,0.8815106670842512,10.181710182833283,14.95697992033489,19.253241522253678,0.6065082247711729,70,219
C26-M,C26,M,34.956637178623296,303,7.000876759097091,12.26383539380828,17.49093949102102,0.8553655846702014,10.954624980091513,15.831739370370256,20.652035337834253,0.6125296867817214,61,183
C26-S,C26,S,34.956637178623296,1501,2.760160937976904,5.415826839329719,9.271566434707973,1.2022920395913068,5.326971307531936,8.55625889020954,11.963916083508536,0.7756830246886164,203,769
C27-L,C27,L,46.5178456430148,355,7.01877244625434,11.44163562319878,16.680521238293395,0.8444377281556782,10.293477236769313,14.672999587772923,21.110901629061686,0.7372333330743486,64,215
C27-M,C27,M,46.5178456430148,335,6.108835386830881,11.31609882347827,16.984867770022102,0.9611114707328277,10.47273475029086,15.098236265579843,22.167990450390608,0.7746107223637752,58,196
C27-S,C27,S,46.5178456430148,1816,2.6185185817901284,4.830280523803874,8.441836692319182,1.2055859037236942,4.859791518855599,8.168291767451061,12.115373854260477,0.8882618963633083,215,896

File: data/interim/sem_shape_descriptors_summary.csv
sample_id,D_f,solidity,elongation,roughness,n_particles,precursor,Theta,T_C,compaction_density,circularity
C01-L,1.056449735789454,0.799118619170033,0.338525908914247,1.2325428423221154,423,L,4.174725607225732,850.0,3.41,0.4735943529558359
C01-M,1.059123329252159,0.7295476260373166,0.382320090569814,1.3021203993896178,396,M,4.174725607225732,850.0,3.42,0.3856150652261728
C01-S,1.0544824809585394,0.7709032984801283,0.4406598590389983,1.1612100952303597,674,S,4.174725607225732,850.0,3.11,0.718903736468451
C02-L,1.0571991757807329,0.7971204820334579,0.36921013414607545,1.2437900816158751,414,L,6.181622071984794,850.0,3.38,0.4398095588506672
C02-M,1.0631110022250057,0.7361079032947312,0.38520474971515395,1.3352637196100745,364,M,6.181622071984794,850.0,3.43,0.3462200452749027
C02-S,1.056786040562037,0.7634232466262343,0.4401607476247621,1.183664438554989,792,S,6.181622071984794,850.0,3.07,0.6600504103784588
C03-L,1.0497081083393578,0.85341748956696,0.31113194933070304,1.1515161579666104,422,L,8.188518536743857,850.0,3.46,0.5782163715153235
C03-M,1.0579692599098125,0.7785736530675802,0.3280978789202613,1.274919405097546,349,M,8.188518536743857,850.0,3.48,0.4050851886639898
C03-S,1.0570594417810772,0.7627906976744186,0.4407367202340452,1.1826783658696562,739,S,8.188518536743857,850.0,3.2,0.6846060850013922
C04-L,1.0518897974216648,0.8370654321245845,0.3045698132253659,1.1832824151408083,390,L,4.078166000601167,850.0,3.4,0.5309670970352959
C04-M,1.058761828441276,0.7468016397591246,0.3777580005783503,1.3279397290068329,386,M,4.078166000601167,850.0,3.455,0.3752497956842075
C04-S,1.0566068001516862,0.7633410672853829,0.4468708668875162,1.1806015780334682,741,S,4.078166000601167,850.0,3.11,0.6653953032174571
C05-L,1.0566678536671628,0.8050430842643559,0.35431855738186535,1.2201211595443286,456,L,6.085062465360228,850.0,3.36,0.4796625454940836
C05-M,1.0619464218792312,0.7276435902578354,0.3847205257994476,1.342248560603685,376,M,6.085062465360228,850.0,3.45,0.3413827270468627
C05-S,1.0570639687761472,0.769314435695538,0.4428211910629134,1.1639407413994907,666,S,6.085062465360228,850.0,3.35,0.7189860447394287
C06-L,1.0556982361470757,0.8109992905942742,0.3445106654339546,1.2199779270226783,410,L,8.091958930119292,850.0,3.47,0.4819705492755332
C06-M,1.0577262644712357,0.7350538187886311,0.3639783261853703,1.3330275778488687,368,M,8.091958930119292,850.0,3.51,0.3505673312117298
C06-S,1.0578972208202588,0.75192150030744,0.423529786754348,1.2048798170919763,808,S,8.091958930119292,850.0,3.2,0.5858451899641998
C07-L,1.059477786161032,0.7773148604856948,0.3558732280222987,1.2671561996793388,422,L,4.054026098945026,850.0,3.4,0.42299084584042
C07-M,1.064771366438745,0.7202805746923393,0.38215535396297085,1.3715916943338586,374,M,4.054026098945026,850.0,3.395,0.3315885899325831
C07-S,1.0554644759585774,0.7619760479041916,0.4281767273179816,1.1822933103132462,695,S,4.054026098945026,850.0,3.14,0.7035404000758467
C08-L,1.0595115381001796,0.7866493226021767,0.35261131478279817,1.275269367941623,406,L,6.060922563704088,850.0,3.49,0.4346442203478686
C08-M,1.0621796273818926,0.7243264349863334,0.390101661173259,1.3276160928392222,469,M,6.060922563704088,850.0,3.26,0.3716921096851193
C08-S,1.0563013257623144,0.7508532423208191,0.4555972013296449,1.1843795084592748,727,S,6.060922563704088,850.0,3.29,0.6939689557199944
C09-L,1.0526763063980686,0.8253546193769783,0.3388736335181217,1.2024853439569991,434,L,8.06781902846315,850.0,3.34,0.4860111914298262
C09-M,1.05547656108579,0.8025318472923577,0.34660812558052134,1.2614312381605246,356,M,8.06781902846315,850.0,3.4,0.4176427334040242
C09-S,1.0568817093673526,0.7490885157408023,0.45460879384608005,1.1949962425114737,706,S,8.06781902846315,850.0,3.14,0.6949377015008613
C10-L,1.0550220492240387,0.8160620850966023,0.3494963745698272,1.2087179747055443,446,L,10.435966857121558,900.0,3.38,0.4690646534716028
C10-M,1.0621244153276974,0.7375605740861321,0.3752471708846886,1.385054438056967,336,M,10.435966857121558,900.0,3.42,0.3244152633804004
C10-S,1.0575364696875702,0.7584745762711864,0.4387099925019626,1.1753789365521594,759,S,10.435966857121558,900.0,3.17,0.6829112386332447
C11-L,1.0570004457996722,0.7994167029893575,0.34055642797763463,1.2501467422838954,394,L,15.435966857121558,900.0,3.4,0.4433810900739104
C11-M,1.060323306953305,0.7359187442289935,0.4062967506315609,1.3149555879127457,393,M,15.435966857121558,900.0,3.42,0.3778060760492182
C11-S,1.056903377390955,0.7625160462130937,0.4288585479060511,1.1721713097170767,755,S,15.435966857121558,900.0,3.17,0.6762511885183883
C12-L,1.0540565026507318,0.8121290197463655,0.3320576789148332,1.2114343614691185,402,L,20.43596685712156,900.0,3.33,0.4909921450971725
C12-M,1.0602166467446932,0.7233106757297081,0.4060453511797771,1.334534766237892,447,M,20.43596685712156,900.0,3.36,0.3624917306542036
C12-S,1.057450832771852,0.7657004830917874,0.4272959823480741,1.1811006316511343,833,S,20.43596685712156,900.0,3.1,0.610513687492284
C13-L,1.0535966723839114,0.8180656775354955,0.33368682531266464,1.213789788206185,392,L,10.174386742848624,900.0,3.33,0.4771004551737191
C13-M,1.0605160333227168,0.7528672856362644,0.3751283378977138,1.36088997909129,325,M,10.174386742848624,900.0,3.34,0.3286829153153
C13-S,1.0564455578344671,0.7645951035781544,0.4390294184561756,1.1732304144223882,763,S,10.174386742848624,900.0,3.12,0.6655288099050644
C14-L,1.0579196454715616,0.7892428054777708,0.36490394701963214,1.2561743937225722,448,L,15.174386742848624,900.0,3.37,0.4369683142439774
C14-M,1.0649690286817644,0.718944099378882,0.4092200952930042,1.3635672937967962,415,M,15.174386742848624,900.0,3.285,0.3315985604989327
C14-S,1.058242957258456,0.7632337871468307,0.41919155873840874,1.1814672408024536,698,S,15.174386742848624,900.0,3.055,0.7057355863466722
C15-L,1.0527565726699313,0.8208041958041958,0.3415700965191244,1.196718374801894,425,L,20.174386742848625,900.0,3.33,0.4914376250034461
C15-M,1.0583984962160837,0.7439308658820853,0.38274492496665613,1.319816104473214,320,M,20.174386742848625,900.0,3.36,0.3455167014478714
C15-S,1.0570550618730998,0.7607244995233555,0.4396189561152079,1.1890268827172414,741,S,20.174386742848625,900.0,3.08,0.6524774587444
C16-L,1.0536426465307354,0.825542570951586,0.3427921540266373,1.2175834280199884,399,L,10.108991714280393,900.0,3.37,0.4878245707869858
C16-M,1.0585240472450794,0.7574766355140187,0.3648750915453715,1.3504833928685314,341,M,10.108991714280393,900.0,3.4,0.3359527396659331
C16-S,1.0592321305054826,0.7461447212336892,0.4418786664848175,1.218816798584749,763,S,10.108991714280393,900.0,3.13,0.6267739636594966
C17-L,1.0553886370489165,0.8188998174142283,0.3487215040354932,1.2074589650878977,372,L,15.10899171428039,900.0,3.3,0.4760156825352625
C17-M,1.0623973576090022,0.7376842105263158,0.3329221150271225,1.4115869030490067,295,M,15.10899171428039,900.0,3.29,0.3061840164067754
C17-S,1.0574061003869184,0.7560483870967742,0.4295461955214728,1.181090301517232,817,S,15.10899171428039,900.0,3.06,0.5962876238629882
C18-L,1.0557332586511996,0.8008097217442989,0.3472921921937961,1.251422341377832,342,L,20.10899171428039,900.0,3.32,0.420479334399403
C18-M,1.0610876580028294,0.7406969309462916,0.3741720243123377,1.3696206548867598,314,M,20.10899171428039,900.0,3.3,0.3340086534630376
C18-S,1.0584562763080445,0.75302263035472,0.4218796657218292,1.2035879850819429,842,S,20.10899171428039,900.0,3.04,0.5605387046412269
C19-L,1.0572742887953703,0.783910847988856,0.356058271432016,1.3176560717342831,297,L,24.21446407057823,950.0,3.37,0.37471958032132
C19-M,1.0590782537034502,0.7381626871711857,0.3595878758324253,1.3749981640852178,295,M,24.21446407057823,950.0,3.34,0.3090964011521875
C19-S,1.0562704051702643,0.7390890269151138,0.43730953737410255,1.2145806184172296,844,S,24.21446407057823,950.0,3.16,0.5309043651906313
C20-L,1.05948403149506,0.7872439154748267,0.3449641586420431,1.3186598454526082,338,L,35.77567253496972,950.0,3.45,0.3675766078194761
C20-M,1.0586391595195848,0.7196576215732646,0.38085784106593124,1.424849013477707,316,M,35.77567253496972,950.0,3.34,0.2871032204972198
C20-S,1.059813498457908,0.7345242970532908,0.4308979598656667,1.2199492607687539,828,S,35.77567253496972,950.0,3.26,0.5236644148842428
C21-L,1.0577963129388308,0.7572777340676633,0.3652951004396431,1.3408544593127905,293,L,47.33688099936123,950.0,3.325,0.3190281414260775
C21-M,1.0614283421604171,0.7093023255813954,0.4017786134279152,1.3930626675664088,401,M,47.33688099936123,950.0,3.355,0.3130151460837162
C21-S,1.0578646696825538,0.7421562810752993,0.4311161450573494,1.2202420198173733,812,S,47.33688099936123,950.0,3.24,0.5180029222813124
C22-L,1.057913577307124,0.772419627749577,0.3776267283167767,1.3645331183013298,259,L,23.55923578550109,950.0,3.51,0.3227905723752118
C22-M,1.0633720475864883,0.7055456187192715,0.39398918646610304,1.4897488583562732,220,M,23.55923578550109,950.0,3.5,0.2441226219486276
C22-S,1.059898604553177,0.7293469708890638,0.4455060090524856,1.235956493921008,813,S,23.55923578550109,950.0,3.37,0.49088105596107
C23-L,1.0553733808668608,0.7502424134485044,0.3618133841874601,1.3586968881818413,252,L,35.12044424989258,950.0,3.56,0.3207354068927546
C23-M,1.0622685135912997,0.7180106621776345,0.384609422217177,1.37343736911724,390,M,35.12044424989258,950.0,3.43,0.3292918926245407
C23-S,1.0612089511523384,0.7230494341870161,0.4153489098834128,1.290690347000642,663,S,35.12044424989258,950.0,3.33,0.4223410298140281
C24-L,1.057379945059464,0.7975431265551205,0.3480429147451187,1.2661843657629153,348,L,46.68165271428408,950.0,3.4,0.4304883904753143
C24-M,1.0612839329996575,0.7434632461766156,0.3598335087495812,1.3360048661456152,339,M,46.68165271428408,950.0,3.37,0.3397693825324865
C24-S,1.0585280786458149,0.745945945945946,0.4386384901009393,1.211139076457938,795,S,46.68165271428408,950.0,3.1,0.6106123834198492
C25-L,1.0553392569585984,0.812704343764596,0.3361867023213095,1.2590803510880717,339,L,23.39542871423181,950.0,3.41,0.4311072237386223
C25-M,1.0582872582981286,0.7511133102424542,0.365443501476253,1.3490225307272723,359,M,23.39542871423181,950.0,3.38,0.3686419031995877
C25-S,1.0587467468724738,0.7490636704119851,0.4133141547414356,1.221342235194328,819,S,23.39542871423181,950.0,3.13,0.5624478112643455
C26-L,1.0566583760222577,0.7658371040723982,0.3685255347637384,1.3136207029652367,337,L,34.956637178623296,950.0,3.43,0.3482391535179845
C26-M,1.059618117781123,0.7493451661181196,0.3502989522917362,1.3963117859345333,292,M,34.956637178623296,950.0,3.44,0.3032572824128868
C26-S,1.0615448417059763,0.7344173441734417,0.4273186616532849,1.2321963033512102,793,S,34.956637178623296,950.0,3.28,0.5073927498179474
C27-L,1.0553663502759465,0.8013398013398013,0.344173168930163,1.255517098047381,331,L,46.5178456430148,950.0,3.38,0.4306557348429704
C27-M,1.0599906830808572,0.7388703149744853,0.3690660277843323,1.404064574467428,307,M,46.5178456430148,950.0,3.38,0.3351131984131583
C27-S,1.0593166296493095,0.7244501940491591,0.4256413289171938,1.2358641868692255,793,S,46.5178456430148,950.0,3.14,0.5625180144350935

File: data/interim/sieving_confound_diagnostic.csv
sample_id,condition_id,precursor,T_C,beta,t_hold,Theta,sieved,compaction_density,D_sec,circularity,convexity,residual_precursor_adj_full27,residual_precursor_adj_unsieved22
C01-S,C01,S,850.0,2.0,10.0,4.174725607225732,True,3.11,3.870791546133164,0.718903736468451,0.8789200509925332,-0.05833333333333357,
C01-M,C01,M,850.0,2.0,10.0,4.174725607225732,True,3.42,8.849368497770836,0.3856150652261728,0.7706615357311535,0.030740740740740513,
C01-L,C01,L,850.0,2.0,10.0,4.174725607225732,True,3.41,9.213178512111671,0.4735943529558359,0.8287671232876712,0.014629629629629992,
C02-S,C02,S,850.0,2.0,15.0,6.181622071984794,False,3.07,4.208679785659095,0.6600504103784588,0.8571428571428571,-0.0983333333333336,-0.10681818181818192
C02-M,C02,M,850.0,2.0,15.0,6.181622071984794,False,3.43,9.647374794205136,0.3462200452749027,0.7567397010168609,0.040740740740740744,0.03909090909090951
C02-L,C02,L,850.0,2.0,15.0,6.181622071984794,False,3.38,9.77164328274587,0.4398095588506672,0.8154944770741188,-0.015370370370370257,-0.018636363636363562
C03-S,C03,S,850.0,2.0,20.0,8.188518536743857,False,3.2,4.08621916744697,0.6846060850013922,0.8631578947368421,0.03166666666666673,0.023181818181818414
C03-M,C03,M,850.0,2.0,20.0,8.188518536743857,False,3.48,10.295226328041476,0.4050851886639898,0.7950938554963686,0.09074074074074057,0.08909090909090933
C03-L,C03,L,850.0,2.0,20.0,8.188518536743857,False,3.46,9.4697353194502,0.5782163715153235,0.8666440983976529,0.06462962962962981,0.06136363636363651
C04-S,C04,S,850.0,5.0,10.0,4.078166000601167,True,3.11,4.140241406965356,0.6653953032174571,0.8598130841121495,-0.05833333333333357,
C04-M,C04,M,850.0,5.0,10.0,4.078166000601167,True,3.455,9.387252839225006,0.3752497956842075,0.7689573459715641,0.06574074074074066,
C04-L,C04,L,850.0,5.0,10.0,4.078166000601167,True,3.4,10.238051716608435,0.5309670970352959,0.8574332909783989,0.004629629629629761,
C05-S,C05,S,850.0,5.0,15.0,6.085062465360228,False,3.35,3.8912374721731418,0.7189860447394287,0.8751770538243626,0.18166666666666664,0.17318181818181833
C05-M,C05,M,850.0,5.0,15.0,6.085062465360228,False,3.45,9.846078657768498,0.3413827270468627,0.7478152309612984,0.06074074074074076,0.05909090909090953
C05-L,C05,L,850.0,5.0,15.0,6.085062465360228,False,3.36,9.074313316252915,0.4796625454940836,0.8247322297955209,-0.035370370370370274,-0.03863636363636358
C06-S,C06,S,850.0,5.0,20.0,8.091958930119292,False,3.2,4.879321291024226,0.5858451899641998,0.8294573643410853,0.03166666666666673,0.023181818181818414
C06-M,C06,M,850.0,5.0,20.0,8.091958930119292,False,3.51,10.186763881077844,0.3505673312117298,0.755672514619883,0.12074074074074037,0.11909090909090914
C06-L,C06,L,850.0,5.0,20.0,8.091958930119292,False,3.47,9.732584744931176,0.4819705492755332,0.8314720812182741,0.07462962962963005,0.07136363636363674
C07-S,C07,S,850.0,8.0,10.0,4.054026098945026,True,3.14,4.0156942680121945,0.7035404000758467,0.8712871287128713,-0.02833333333333332,
C07-M,C07,M,850.0,8.0,10.0,4.054026098945026,True,3.395,9.887901758142648,0.3315885899325831,0.7470300489168413,0.005740740740740602,
C07-L,C07,L,850.0,8.0,10.0,4.054026098945026,True,3.4,9.422688717681089,0.42299084584042,0.8039309233650653,0.004629629629629761,
C08-S,C08,S,850.0,8.0,15.0,6.060922563704088,False,3.29,3.935851422566431,0.6939689557199944,0.8629441624365483,0.12166666666666659,0.11318181818181827
C08-M,C08,M,850.0,8.0,15.0,6.060922563704088,False,3.26,8.195652056556362,0.3716921096851193,0.7630949480711952,-0.12925925925925963,-0.13090909090909086
C08-L,C08,L,850.0,8.0,15.0,6.060922563704088,False,3.49,9.65398923433004,0.4346442203478686,0.8182828563489859,0.09462962962963006,0.09136363636363676
C09-S,C09,S,850.0,8.0,20.0,8.06781902846315,False,3.14,3.9998532032338936,0.6949377015008613,0.8689490361060815,-0.02833333333333332,-0.03681818181818164
C09-M,C09,M,850.0,8.0,20.0,8.06781902846315,False,3.4,10.040816527558595,0.4176427334040242,0.8101767215112736,0.010740740740740495,0.00909090909090926
C09-L,C09,L,850.0,8.0,20.0,8.06781902846315,False,3.34,9.594620100662157,0.4860111914298262,0.8391363214113506,-0.05537037037037029,-0.0586363636363636
C10-S,C10,S,900.0,2.0,10.0,10.435966857121558,False,3.17,3.967981355043056,0.6829112386332447,0.8641975308641975,0.0016666666666664831,-0.006818181818181834
C10-M,C10,M,900.0,2.0,10.0,10.435966857121558,False,3.42,10.769934351879687,0.3244152633804004,0.7527472527472527,0.030740740740740513,0.029090909090909278
C10-L,C10,L,900.0,2.0,10.0,10.435966857121558,False,3.38,9.831558786066882,0.4690646534716028,0.832893122534953,-0.015370370370370257,-0.018636363636363562
C11-S,C11,S,900.0,2.0,15.0,15.435966857121558,False,3.17,4.0550261985540725,0.6762511885183883,0.8589743589743589,0.0016666666666664831,-0.006818181818181834
C11-M,C11,M,900.0,2.0,15.0,15.435966857121558,False,3.42,9.197559665162274,0.3778060760492182,0.7695229777085391,0.030740740740740513,0.029090909090909278
C11-L,C11,L,900.0,2.0,15.0,15.435966857121558,False,3.4,10.128950776573635,0.4433810900739104,0.8239545689210118,0.004629629629629761,0.0013636363636364557
C12-S,C12,S,900.0,2.0,20.0,20.43596685712156,False,3.1,4.646043170628641,0.610513687492284,0.8408450704225352,-0.06833333333333336,-0.07681818181818167
C12-M,C12,M,900.0,2.0,20.0,20.43596685712156,False,3.36,8.603854503709423,0.3624917306542036,0.7482494164721574,-0.02925925925925954,-0.030909090909090775
C12-L,C12,L,900.0,2.0,20.0,20.43596685712156,False,3.33,9.634226087709996,0.4909921450971725,0.8288636913401064,-0.06537037037037008,-0.06863636363636338
C13-S,C13,S,900.0,5.0,10.0,10.174386742848624,False,3.12,4.117175815757948,0.6655288099050644,0.8573097463284379,-0.04833333333333334,-0.05681818181818166
C13-M,C13,M,900.0,5.0,10.0,10.174386742848624,False,3.34,11.077957875901715,0.3286829153153,0.7578155916106054,-0.04925925925925956,-0.05090909090909079
C13-L,C13,L,900.0,5.0,10.0,10.174386742848624,False,3.33,10.47710458162205,0.4771004551737191,0.8299180327868851,-0.06537037037037008,-0.06863636363636338
C14-S,C14,S,900.0,5.0,15.0,15.174386742848624,True,3.055,3.919687693400157,0.7057355863466722,0.8705882352941177,-0.11333333333333329,
C14-M,C14,M,900.0,5.0,15.0,15.174386742848624,True,3.285,9.27841144592807,0.3315985604989327,0.7425066220549281,-0.10425925925925927,
C14-L,C14,L,900.0,5.0,15.0,15.174386742848624,True,3.37,9.27838873842304,0.4369683142439774,0.8150891407152254,-0.025370370370370043,
C15-S,C15,S,900.0,5.0,20.0,20.174386742848625,False,3.08,4.227492158576884,0.6524774587444,0.8544232348111658,-0.08833333333333337,-0.09681818181818169
C15-M,C15,M,900.0,5.0,20.0,20.174386742848625,False,3.36,10.21321710946393,0.3455167014478714,0.7552056833813858,-0.02925925925925954,-0.030909090909090775
C15-L,C15,L,900.0,5.0,20.0,20.174386742848625,False,3.33,9.758642039901568,0.4914376250034461,0.8365978487161694,-0.06537037037037008,-0.06863636363636338
C16-S,C16,S,900.0,8.0,10.0,10.108991714280393,False,3.13,4.411221620440145,0.6267739636594966,0.8448857032158078,-0.03833333333333355,-0.04681818181818187
C16-M,C16,M,900.0,8.0,10.0,10.108991714280393,False,3.4,10.624528374427824,0.3359527396659331,0.7652453003209536,0.010740740740740495,0.00909090909090926
C16-L,C16,L,900.0,8.0,10.0,10.108991714280393,False,3.37,10.122680920957952,0.4878245707869858,0.8384647827920709,-0.025370370370370043,-0.02863636363636335
C17-S,C17,S,900.0,8.0,15.0,15.10899171428039,False,3.06,4.611754560525867,0.5962876238629882,0.834345429490124,-0.10833333333333339,-0.11681818181818171
C17-M,C17,M,900.0,8.0,15.0,15.10899171428039,False,3.29,11.839771392430563,0.3061840164067754,0.7525385054192812,-0.09925925925925938,-0.10090909090909062
C17-L,C17,L,900.0,8.0,15.0,15.10899171428039,False,3.3,10.525241426110606,0.4760156825352625,0.8366552007915152,-0.09537037037037033,-0.09863636363636363
C18-S,C18,S,900.0,8.0,20.0,20.10899171428039,False,3.04,4.991872966174892,0.5605387046412269,0.8168570784321094,-0.1283333333333334,-0.13681818181818173
C18-M,C18,M,900.0,8.0,20.0,20.10899171428039,False,3.3,11.127970279117552,0.3340086534630376,0.7583331945687743,-0.0892592592592596,-0.09090909090909083
C18-L,C18,L,900.0,8.0,20.0,20.10899171428039,False,3.32,11.273942590428806,0.420479334399403,0.805318138651472,-0.07537037037037031,-0.07863636363636362
C19-S,C19,S,950.0,2.0,10.0,24.21446407057823,False,3.16,5.3062844292839735,0.5309043651906313,0.8050532697187698,-0.008333333333333304,-0.01681818181818162
C19-M,C19,M,950.0,2.0,10.0,24.21446407057823,False,3.34,11.765807984953714,0.3090964011521875,0.7465510624337139,-0.04925925925925956,-0.05090909090909079
C19-L,C19,L,950.0,2.0,10.0,24.21446407057823,False,3.37,11.819581827800263,0.37471958032132,0.7901516617424433,-0.025370370370370043,-0.02863636363636335
C20-S,C20,S,950.0,2.0,15.0,35.77567253496972,False,3.26,5.303293287167072,0.5236644148842428,0.7968750000000001,0.09166666666666634,0.08318181818181802
C20-M,C20,M,950.0,2.0,15.0,35.77567253496972,False,3.34,11.568542485201585,0.2871032204972198,0.7269451718726857,-0.04925925925925956,-0.05090909090909079
C20-L,C20,L,950.0,2.0,15.0,35.77567253496972,False,3.45,11.327312601950805,0.3675766078194761,0.7979172834468775,0.05462962962963003,0.05136363636363672
C21-S,C21,S,950.0,2.0,20.0,47.33688099936123,True,3.24,5.548999065682753,0.5180029222813124,0.8047091412742382,0.07166666666666677,
C21-M,C21,M,950.0,2.0,20.0,47.33688099936123,True,3.355,9.157885118422907,0.3130151460837162,0.7251372118551043,-0.034259259259259434,
C21-L,C21,L,950.0,2.0,20.0,47.33688099936123,True,3.325,11.826358256378134,0.3190281414260775,0.7608557594865444,-0.07037037037036997,
C22-S,C22,S,950.0,5.0,10.0,23.55923578550109,False,3.37,5.56328149565903,0.49088105596107,0.7854625720191758,0.20166666666666666,0.19318181818181834
C22-M,C22,M,950.0,5.0,10.0,23.55923578550109,False,3.5,12.992805914875769,0.2441226219486276,0.7132857142857142,0.11074074074074058,0.10909090909090935
C22-L,C22,L,950.0,5.0,10.0,23.55923578550109,False,3.51,12.522535138943129,0.3227905723752118,0.7728832951945079,0.11462962962962964,0.11136363636363633
C23-S,C23,S,950.0,5.0,15.0,35.12044424989258,False,3.33,6.886587711776878,0.4223410298140281,0.7654324353500505,0.16166666666666663,0.1531818181818183
C23-M,C23,M,950.0,5.0,15.0,35.12044424989258,False,3.43,9.907145179054211,0.3292918926245407,0.7373725058672091,0.040740740740740744,0.03909090909090951
C23-L,C23,L,950.0,5.0,15.0,35.12044424989258,False,3.56,12.429594538251637,0.3207354068927546,0.7572772161906163,0.1646296296296299,0.1613636363636366
C24-S,C24,S,950.0,5.0,20.0,46.68165271428408,False,3.1,4.531904977172929,0.6106123834198492,0.8368592397019667,-0.06833333333333336,-0.07681818181818167
C24-M,C24,M,950.0,5.0,20.0,46.68165271428408,False,3.37,10.88717943418724,0.3397693825324865,0.7545605808500984,-0.01925925925925931,-0.020909090909090544
C24-L,C24,L,950.0,5.0,20.0,46.68165271428408,False,3.4,11.072225426422966,0.4304883904753143,0.8124499064921187,0.004629629629629761,0.0013636363636364557
C25-S,C25,S,950.0,8.0,10.0,23.39542871423181,False,3.13,5.05820358973422,0.5624478112643455,0.8183006535947713,-0.03833333333333355,-0.04681818181818187
C25-M,C25,M,950.0,8.0,10.0,23.39542871423181,False,3.38,10.07238157407282,0.3686419031995877,0.7722419928825623,-0.009259259259259522,-0.010909090909090757
C25-L,C25,L,950.0,8.0,10.0,23.39542871423181,False,3.41,11.271113901373727,0.4311072237386223,0.8224826698120924,0.014629629629629992,0.011363636363636687
C26-S,C26,S,950.0,8.0,15.0,34.956637178623296,False,3.28,5.415826839329719,0.5073927498179474,0.7953216374269005,0.11166666666666636,0.10318181818181804
C26-M,C26,M,950.0,8.0,15.0,34.956637178623296,False,3.44,12.26383539380828,0.3032572824128868,0.7549215406562054,0.05074074074074053,0.049090909090909296
C26-L,C26,L,950.0,8.0,15.0,34.956637178623296,False,3.43,11.543832104568835,0.3482391535179845,0.770765324628219,0.03462962962963001,0.031363636363636704
C27-S,C27,S,950.0,8.0,20.0,46.5178456430148,False,3.14,4.830280523803874,0.5625180144350935,0.817032793777591,-0.02833333333333332,-0.03681818181818164
C27-M,C27,M,950.0,8.0,20.0,46.5178456430148,False,3.38,11.31609882347827,0.3351131984131583,0.75,-0.009259259259259522,-0.010909090909090757
C27-L,C27,L,950.0,8.0,20.0,46.5178456430148,False,3.38,11.44163562319878,0.4306557348429704,0.8162839248434238,-0.015370370370370257,-0.018636363636363562
