Repository: PengsenLuo/nfm-sintering

# NFM Sintering PINN — analysis code and data

Analysis pipeline, models, and data behind a study of how sintering process
parameters (temperature, ramp rate, holding time) and precursor particle
size interact to determine the morphology and packing (compacted) density of
NaNi₁/₃Fe₁/₃Mn₁/₃O₂ (NFM), a sodium-ion battery layered-oxide cathode
material. The dataset is a full-factorial design of 27 process conditions
(3 temperatures × 3 ramp rates × 3 holding times) × 3 precursor particle-size
architectures (S / M / L), 81 samples co-fired in the same furnace batches,
characterized by laser diffraction, SEM, XRD, and compacted-density
measurement.

File: data/interim/xrd_calibration_variants.csv
sample_id,condition_id,precursor,T_C,beta,t_hold,Theta,D_XRD,lattice_a,lattice_c,c0_a,c0_c,c0_c_a_ratio,c0_z_or_k,c0_resid_rms_deg,c1_a,c1_c,c1_c_a_ratio,c1_z_or_k,c1_resid_rms_deg,c2_a,c2_c,c2_c_a_ratio,c2_z_or_k,c2_resid_rms_deg
C01-L,C01,L,850.0,2.0,10.0,4.174725607225732,42.42732360509935,2.981944182792096,16.00734556636044,2.981944182261086,16.007345563006826,5.36809027420128,-0.06391561116079422,0.007964272262655735,2.9848765116091416,16.028591859143855,5.369934667917927,0.0,0.02487696282220846,2.9824753300706437,16.010154981394656,5.3680762486023434,-0.060242844361799615,0.00834883961439599
C01-M,C01,M,850.0,2.0,10.0,4.174725607225732,42.86950230591994,2.982037700668647,16.010872807425926,2.982037700668647,16.010872807425926,5.369104758077301,-0.06247614269925453,0.008131829824140733,2.9849040950325323,16.031650963698958,5.370909903061468,0.0,0.024806377363204634,2.9825574400349844,16.013623586414106,5.3690914285380105,-0.05887295361690081,0.008511224346888405
C01-S,C01,S,850.0,2.0,10.0,4.174725607225732,46.93374761102706,2.981612802102768,16.00651927426297,2.981612802102768,16.00651927426297,5.368409762318719,-0.06461763963505048,0.007319132316000404,2.984576453921415,16.027991880892742,5.37027351396332,0.0,0.025097255698273552,2.98214976429962,16.009359603740293,5.368395576705789,-0.060903593191652824,0.007745532631218067
C03-L,C03,L,850.0,2.0,20.0,8.188518536743857,48.656997723471896,2.985411821234472,15.98558984864935,2.9854118214787624,15.985589850795444,5.354567746997568,-0.07336239571213889,0.0037863740102857583,2.988786914893602,16.009905269006257,5.3566566385935195,0.0,0.02551124861328153,2.9860155277613796,15.988760479040966,5.354546997626555,-0.06930895723203485,0.0042030645189415706
C03-M,C03,M,850.0,2.0,20.0,8.188518536743857,47.37712878670997,2.98560910785683,15.98822036621851,2.9856091092187653,15.988220378589034,5.3550949885642,-0.07588070953915604,0.005958758270988979,2.9891007800440508,16.01338097535743,5.3572569657960605,0.0,0.02760474907591936,2.986234148925843,15.991504799126059,5.35507398335735,-0.07167302254989488,0.00639130555789263
C03-S,C03,S,850.0,2.0,20.0,8.188518536743857,55.82958825986819,2.985062201702867,15.98447411146913,2.9850622006260465,15.984474106482658,5.354821116668956,-0.06976703715543925,0.004235233560633552,2.988270770957062,16.007593090117094,5.356808106445554,0.0,0.024191221820747576,2.985636242955775,15.987488862360895,5.354801309128438,-0.06591374508492408,0.004518846756029234
C04-L,C04,L,850.0,5.0,10.0,4.078166000601167,46.06812125681388,2.982479143476924,16.002060528217502,2.9824791449704353,16.00206053807628,5.365355383980364,-0.07605941646570176,0.005492885926206423,2.9859707253819443,16.02733170375906,5.367544821360885,0.0,0.027297170055876743,2.983106560020972,16.005366516596055,5.3653351613706795,-0.07180460339042799,0.0059556303428372395
C04-M,C04,M,850.0,5.0,10.0,4.078166000601167,48.76822425576293,2.98268751680092,16.000195784749096,2.9826875162039848,16.000195781316293,5.364355365552831,-0.07266319310311083,0.005629730865520603,2.9860234826709267,16.024330617212193,5.366444942649551,0.0,0.02619051299278164,2.9832876143985225,16.00335876680296,5.364336542532621,-0.06858275066314856,0.006027399952265764
C04-S,C04,S,850.0,5.0,10.0,4.078166000601167,54.74795312869979,2.982594840414987,16.003281471231386,2.982594840414987,16.003281471231386,5.365556613450303,-0.07003125871826038,0.00710460449983892,2.9858096207052167,16.026550913440705,5.367572936433704,0.0,0.026475688911551182,2.983175958538229,16.006351640312868,5.365540572456229,-0.0660297301943791,0.007512524932966627
C07-L,C07,L,850.0,8.0,10.0,4.054026098945026,46.19371591044056,2.9827097515826027,16.008186158157077,2.9827097517979526,16.008186159338585,5.366994274145845,-0.05934883744418654,0.0072014173451617845,2.9854339423477425,16.027914614261096,5.368705161051649,0.0,0.023324901511141527,2.9832040983196455,16.01080286930929,5.366982057421993,-0.05591352372029183,0.0075931897590776985
C07-M,C07,M,850.0,8.0,10.0,4.054026098945026,44.62646785790687,2.9814085527399565,16.01256289315128,2.9814085527399565,16.01256289315128,5.370804641462342,-0.054779863071150646,0.006379614592265464,2.983920278777977,16.03078314472078,5.372389892160913,0.0,0.021099088519124377,2.9818949144322486,16.015211100686756,5.370816732398514,-0.05084801718277385,0.0068316017468399185
C07-S,C07,S,850.0,8.0,10.0,4.054026098945026,51.258439299854565,2.982580001681569,16.005652001454493,2.982580001789525,16.005652002525252,5.366378099806873,-0.06592236664328731,0.006586781241349263,2.985605909667583,16.02756171187723,5.36827772881175,0.0,0.024952001251423175,2.983126354829468,16.008537233671717,5.3663624431311945,-0.06217341493389702,0.006992146778057253
C09-L,C09,L,850.0,8.0,20.0,8.06781902846315,47.56547522436375,2.983042413919766,16.00271905451127,2.9830424137783744,16.002719053855625,5.364563031333603,-0.07158966308471251,0.007528184400456484,2.9863300106772974,16.026504177210796,5.366621947309834,0.0,0.027277329136736615,2.9836361542137344,16.005854593062008,5.364546401027228,-0.06750832199402676,0.007983596804271078
C09-M,C09,M,850.0,8.0,20.0,8.06781902846315,50.93858789595886,2.9827698329833168,15.998969723125454,2.9827698326320635,15.998969721784887,5.363796276451889,-0.07556475989944436,0.005720078755093261,2.9862394128825933,16.02406535235916,5.365968074505873,0.0,0.027408693528009426,2.9833935746344817,16.002256289188864,5.3637764809993005,-0.07132892699070911,0.0061840000975059055
C09-S,C09,S,850.0,8.0,20.0,8.06781902846315,55.50452587369766,2.9829503257112107,16.00162551179185,2.9829503257112107,16.00162551179185,5.364362045813371,-0.07429585946518316,0.007104823470952513,2.986362056745514,16.026308268007103,5.366498757847299,0.0,0.028025129454308535,2.9835647578711852,16.00486604161257,5.364343441646047,-0.07010311829545893,0.007576092019744591
C12-L,C12,L,900.0,2.0,20.0,20.43596685712156,54.969167356526086,2.9835375314204384,15.998748684169229,2.9835375314204384,15.998748684169229,5.362342023749355,-0.06273285936291187,0.008042164510813049,2.986419007832714,16.01957536223967,5.364141910503476,0.0,0.0247632155017445,2.984060880707209,16.00151837665875,5.3623297299706785,-0.05908367629346054,0.008411888206367693
C12-M,C12,M,900.0,2.0,20.0,20.43596685712156,55.09086566414818,2.983097936748777,15.9977548499931,2.9830979367487775,15.9977548499931,5.362799073043091,-0.07420766453292883,0.005402745288993372,2.9865059702765104,16.022394691499642,5.3649297376144816,0.0,0.026815877742087612,2.983710664508433,16.000983132515984,5.362779750345582,-0.07004506917534979,0.005856577061038484
C12-S,C12,S,900.0,2.0,20.0,20.43596685712156,63.62196732812889,2.983182039534054,15.995109665586822,2.983182039534054,15.995109665586822,5.361761184404661,-0.07845106991853801,0.005336595940640335,2.986785409169117,16.021151593557136,5.364011604038873,0.0,0.027824541671173614,2.983827647748279,15.998505441520855,5.36173912511133,-0.07410376900932768,0.005731670042549686
C14-L,C14,L,900.0,5.0,15.0,15.174386742848624,61.14925233381459,2.983344727264889,15.99382497124368,2.983344727264889,15.99382497124368,5.361038174729044,-0.08279445746581685,0.0026250300293086865,2.9871483595548796,16.021306199748402,5.363411612450266,0.0,0.02762099100944583,2.9840215239169567,15.997373516189409,5.361011436402295,-0.07832016422882554,0.003026968340303238
C14-M,C14,M,900.0,5.0,15.0,15.174386742848624,58.39167015024934,2.9823662050857567,16.00070699071443,2.9823662050857567,16.00070699071443,5.365104715654574,-0.07513166953881094,0.0042409166156517,2.985814780944872,16.025665349256183,5.3672670694545905,0.0,0.02628343071033689,2.982984697963639,16.003962719776656,5.365083746725856,-0.07096044728654749,0.00467789128183082
C14-S,C14,S,900.0,5.0,15.0,15.174386742848624,65.35184172332542,2.9828573721059968,15.991314571488898,2.9828573721059968,15.991314571488898,5.3610724807128465,-0.08900053243463034,0.004174158509577117,2.9869449715309213,16.020850263694637,5.363624176672847,0.0,0.02972797675525927,2.9835826635443587,15.99511228269018,5.361042104893023,-0.08424242064693628,0.004399435984271552
C15-L,C15,L,900.0,5.0,20.0,20.174386742848625,58.93161584589137,2.9827947483959,15.997413127083677,2.9827947483959,15.997413127083675,5.363229614001041,-0.07641548590754894,0.0037525968066601193,2.986303492135114,16.022786244980622,5.365424608442871,0.0,0.026258804783410243,2.9834229121763265,16.00071646553638,5.363207609699655,-0.07219709087407761,0.004182026462998201
C15-M,C15,M,900.0,5.0,20.0,20.174386742848625,60.91744638730755,2.98253237683394,15.99828887863141,2.9825323761303912,15.998288874109978,5.363995040639438,-0.0834226394047216,0.0042760248010956506,2.9863625670259335,16.02599674581342,5.366393525945321,0.0,0.028390084833354312,2.983215429195548,16.00187506240273,5.363968993254296,-0.07888199086913208,0.004643388194238361
C15-S,C15,S,900.0,5.0,20.0,20.174386742848625,69.51335331914211,2.98236455123845,15.993600214151003,2.9823645505251806,15.993600209887019,5.36272475712958,-0.08729565426002815,0.002370257721913743,2.9863722350336817,16.022578515022246,5.365231543160773,0.0,0.028858197887431988,2.983077181407146,15.997335816445394,5.362695915530854,-0.08259572000860665,0.0027290018816964966
C16-L,C16,L,900.0,8.0,10.0,10.108991714280393,56.17777960810484,2.985113476446922,15.987075228006042,2.9851134771720753,15.987075229737647,5.355600499610783,-0.07692580928941245,0.004758012515621163,2.9886519112025014,16.012579580094496,5.35779343190614,0.0,0.02703696360119759,2.9857455965749766,15.990393655203487,5.355578075220631,-0.07269589925180411,0.005142980421757013
C16-M,C16,M,900.0,8.0,10.0,10.108991714280393,53.7190570639476,2.984582902315495,15.989416592679923,2.984582902538774,15.989416596042016,5.357337061215806,-0.07669806826803269,0.007005118610016614,2.988109398625326,16.014854383453134,5.359527462689531,0.0,0.027997246911821875,2.9852134112419084,15.99272829882067,5.357314903716507,-0.07247181435014832,0.007351425710751159
C16-S,C16,S,900.0,8.0,10.0,10.108991714280393,61.33196148001568,2.9843192297534764,15.986217406351004,2.9843192309330524,15.986217414231852,5.356738397330816,-0.06889192476799741,0.007483050485450954,2.9874856722821512,16.00905245817781,5.358704346839072,0.0,0.025339102535819263,2.9848869372626083,15.989202085271046,5.356719507752774,-0.06506250394601962,0.0077139238396935405
C17-L,C17,L,900.0,8.0,15.0,15.10899171428039,74.97308575012147,2.982831818532896,15.988216601630386,2.98283181946191,15.988216608702153,5.360079808853038,-0.0802363771444276,0.0051663286607765676,2.9865163159659,16.014825669800587,5.3623767545435514,0.0,0.028379603719530085,2.9834931838773557,15.99169700783041,5.360058167469167,-0.07576114810719956,0.005618971215882033
C17-M,C17,M,900.0,8.0,15.0,15.10899171428039,73.33313393096773,2.982245134250375,15.992205725823435,2.982245134250375,15.992205725823437,5.362471898153765,-0.08964757390498182,0.0029109244944321277,2.9863605919880385,16.0219603122983,5.365045452073952,0.0,0.02948738686218953,2.982975782162164,15.996032883464432,5.36244141810295,-0.08484925781887082,0.0031891254395048215
C17-S,C17,S,900.0,8.0,15.0,15.10899171428039,71.74829598452918,2.9824967265290265,15.99327305740069,2.982496727305253,15.9932730630116,5.362377405678446,-0.07247017592654563,0.0066713788164574385,2.9858232367985904,16.017320881411887,5.364457173488177,0.0,0.02625854467107603,2.9830946351413377,15.996421965047281,5.362358195615667,-0.06841486622420342,0.0069649222584164
C18-L,C18,L,900.0,8.0,20.0,20.10899171428039,79.22248543008467,2.981302839291008,15.996027442783662,2.9813028392910073,15.996027442783662,5.3654486997998925,-0.08786117139092096,0.004843611059968125,2.9853333462939107,16.025203155514912,5.367977809047394,0.0,0.029933814294559456,2.9820236554378954,15.999816899303687,5.365422527794869,-0.08303523091809871,0.005224484862898627
C18-M,C18,M,900.0,8.0,20.0,20.10899171428039,76.23265690898472,2.981748011667554,15.994451850695732,2.981748012023077,15.994451854595463,5.364119231438151,-0.0776595371420653,0.005590049939971631,2.985311102110367,16.02022798799239,5.366351257886462,0.0,0.027633948415104394,2.982389572649256,15.997834186296055,5.36409942316328,-0.07328753263025184,0.006024903721112648
C18-S,C18,S,900.0,8.0,20.0,20.10899171428039,81.0888618858873,2.98032191854368,16.002153405167395,2.9803219185436802,16.002153405167395,5.369270113272451,-0.07872917430498702,0.003442480497661133,2.983930263928515,16.028308631371573,5.371542634602119,0.0,0.026677697796133923,2.9809699929674607,16.005568015539296,5.369248282706215,-0.07434820545218619,0.003849974772400762
C19-L,C19,L,950.0,2.0,10.0,24.21446407057823,88.89151542137708,2.979351256885736,16.01019982286641,2.979351255977182,16.01019981949016,5.373720130303688,-0.10266816142439925,0.006581520403695616,2.984055323874075,16.0443738219898,5.376701193716495,0.0,0.03483790310779678,2.9801863961577633,16.01458047036214,5.3736841732480585,-0.09719114196846751,0.00687586253657783
C19-M,C19,M,950.0,2.0,10.0,24.21446407057823,86.16270960671758,2.980387013157676,16.00410040322267,2.980387013157676,16.00410040322267,5.369806113289481,-0.09298872160979965,0.00850894833451533,2.9846502591170636,16.03501739404732,5.372494598007235,0.0,0.032955437943798856,2.981150504049298,16.00811928921599,5.369778972068722,-0.08785880605801143,0.008848721337045246
C19-S,C19,S,950.0,2.0,10.0,24.21446407057823,86.12093455068668,2.9799984117690346,16.006014228146594,2.9799984105797157,16.006014216951474,5.371148575155694,-0.08265679186545258,0.005345632235630271,2.9837860678458554,16.03349845431626,5.37354156422201,0.0,0.02815100339396514,2.9806777337026276,16.00959228935494,5.371124864769485,-0.07808154273560472,0.0056488703512503
C21-L,C21,L,950.0,2.0,20.0,47.33688099936123,96.1417883771721,2.981559745505768,15.99257128064115,2.9815597476531233,15.992571291587211,5.36382720627197,-0.08463080922171617,0.0062165811757532155,2.9854426120453676,16.020657958807007,5.366258890446745,0.0,0.028951355564600153,2.982256277309625,15.996237250140702,5.363803698510895,-0.07992894665134745,0.006466164961873674
C21-M,C21,M,950.0,2.0,20.0,47.33688099936123,89.77657726288247,2.9821352676401247,15.99582530208566,2.982135267231423,15.995825300246509,5.363883213485762,-0.07702407795493613,0.007210917137798336,2.9856702758036158,16.02139422170993,5.366096300569443,0.0,0.027648151002020675,2.9827723068041916,15.999185333729676,5.363864113004173,-0.07267148132219772,0.00754233774996316
C21-S,C21,S,950.0,2.0,20.0,47.33688099936123,86.15213448994812,2.9822651390200514,15.99316970348477,2.9822651390200514,15.99316970348477,5.362759163908545,-0.0853999926203649,0.006170749386115081,2.986185490515731,16.021514017119323,5.36521058989953,0.0,0.030005877003812173,2.982967965211247,15.99686779522084,5.362735363498273,-0.08065967416637485,0.006568891415612866
C24-L,C24,L,950.0,5.0,20.0,46.68165271428408,78.398811865349,2.98472893846164,15.975845982086229,2.9847289381620254,15.975845982812327,5.352528257607921,-0.08033863197730884,0.002115139506407198,2.9884234131801852,16.002441551605717,5.35481066070769,0.0,0.026392103678865388,2.985386866841402,15.979292973208981,5.352503272085265,-0.07597419983249128,0.0023811037371772653
C24-M,C24,M,950.0,5.0,20.0,46.68165271428408,74.24289184572605,2.9845703651552,15.978375362373097,2.9845703652937865,15.978375362489132,5.353660127532727,-0.0837558403835066,0.0026430320359893075,2.9884217447810273,16.006114690830284,5.356042773675879,0.0,0.02739174339978186,2.9852533910034937,15.981947751120053,5.353631889099946,-0.07927629081875884,0.0028387264452030938
C24-S,C24,S,950.0,5.0,20.0,46.68165271428408,76.31454779911329,2.9834021559876667,15.979632969133071,2.9834021559876667,15.979632969133071,5.356177991982094,-0.08396803075072085,0.0032286809991567923,2.987259800316616,16.00744897654021,5.358572754483424,0.0,0.027396401411043735,2.9840872507733804,15.983218871645857,5.356149981038093,-0.0794628496262866,0.0033273452100432152
C25-L,C25,L,950.0,8.0,10.0,23.39542871423181,64.66440026483657,2.9847844218591786,15.983764336972486,2.9847844218591786,15.983764336972486,5.355081666841598,-0.07000140926688196,0.002386495420809633,2.988003082517213,16.00695901690713,5.357075804427293,0.0,0.022756102455345924,2.985357355565195,15.986766274017125,5.355059502077758,-0.06621002763683581,0.002484629678194254
C25-M,C25,M,950.0,8.0,10.0,23.39542871423181,63.618150662800616,2.984287727428112,15.98441804520543,2.984287727428112,15.98441804520543,5.356191997941484,-0.08644515617846664,0.004608478625654634,2.9882621125906774,16.013074976125253,5.358658100524756,0.0,0.027851139517340095,2.9849890978791427,15.98807948227013,5.3561600923868635,-0.08190936155240597,0.004593263208642046
C25-S,C25,S,950.0,8.0,10.0,23.39542871423181,66.52566013864217,2.9842464671775013,15.98554859642026,2.9842464664937007,15.985548592606314,5.356644892467047,-0.06805493614878817,0.006544609986327835,2.9873742437610566,16.008103244610528,5.358586483780011,0.0,0.0250284931385801,2.9848082639590716,15.988504544213228,5.356627002568653,-0.0642471467429977,0.006854478890791762
C26-L,C26,L,950.0,8.0,15.0,34.956637178623296,92.21019730274314,2.982032305078609,15.98618514044149,2.9820323046937003,15.986185140861423,5.3608356675745155,-0.09264264312030157,0.0018970227417238871,2.986284766476387,16.016909333666803,5.363490285143056,0.0,0.029939635864631938,2.9827873738576103,15.990139344576018,5.360804288203797,-0.08768151949002323,0.002104076007524671
C26-M,C26,M,950.0,8.0,15.0,34.956637178623296,94.8174700032029,2.982023022874905,15.984687377879965,2.982023022874905,15.984687377879965,5.360350089607782,-0.0965912232483582,0.0022867845681985217,2.986456966013776,16.01671761908173,5.36311683086474,0.0,0.030284037738326008,2.982806174052164,15.988778489572114,5.360314266699818,-0.0915201737946137,0.001973491143889331
C26-S,C26,S,950.0,8.0,15.0,34.956637178623296,88.73256152812583,2.981257120922022,15.989460998890934,2.981257121205446,15.98946099931602,5.363328404512394,-0.09039645105927699,0.0016192374973790012,2.985403823823938,16.019453677224014,5.365925222372446,0.0,0.029424940560025026,2.9819955686763526,15.9933340590578,5.363299069608248,-0.08550991398883427,0.0019443983505933063
C27-L,C27,L,950.0,8.0,20.0,46.5178456430148,67.33347971423304,2.9841181834764434,15.983113562532576,2.9841181834764434,15.983113562532576,5.35605917052271,-0.07400536979966918,0.0031798390507202464,2.987519440394906,16.007635199506925,5.358169383959206,0.0,0.023696000100459653,2.9847224438891145,15.986277002455228,5.356034707744883,-0.07002927141626406,0.0031722555321062875
C27-M,C27,M,950.0,8.0,20.0,46.5178456430148,62.79365392084625,2.9846362453511217,15.988059947072118,2.9846362453511217,15.988059947072118,5.356786768228513,-0.07464292322742769,0.008309736301077472,2.9880682663433817,16.012810031266294,5.3589170674677415,0.0,0.02798562761429724,2.9852523351580316,15.991301461495729,5.356767089053861,-0.07046869175768508,0.008621547739657051
C27-S,C27,S,950.0,8.0,20.0,46.5178456430148,67.17278938574142,2.984208980142135,15.984711510071438,2.9842089813984076,15.984711520952972,5.356431677738097,-0.06984977052873793,0.006911733449667606,2.987419240174681,16.007859386236024,5.358424144479972,0.0,0.025264645309763797,2.984784446244951,15.987736576854756,5.356412452821625,-0.06596974302239318,0.007146996136483652

File: data/interim/xrd_features.csv
sample_id,xrd_instrument,two_theta_offset_applied,zero_offset_hits,hydrate_index,resolution_ratio,D_XRD_reliable,D_XRD,D_XRD_003,D_XRD_104,D_XRD_n_peaks,D_XRD_WH,microstrain_WH,wh_r2,wh_n_peaks,lattice_a,lattice_c,c_a_ratio,zero_shift
C01-L,1,0.02000000000000135,5,0.6670406471423571,2.707553312063746,True,42.427323605099346,39.95663392437353,44.898013285825165,2,54.88541111911412,0.000938579887877644,0.5413646730205512,7,2.981944182792096,16.00734556636044,5.3680902743699965,-0.06391559905318293
C01-M,1,0.02000000000000135,5,0.0,2.6710225503313136,True,42.869502305919944,40.12887982408729,45.610124787752596,2,49.815812100961814,0.00044628795725514865,0.29839895159606156,7,2.982037700668647,16.010872807425926,5.369104758077301,-0.06247614269925453
C01-S,1,0.02000000000000135,5,0.0,2.4678941987149843,True,46.93374761102706,43.797821402893966,50.06967381916016,2,51.84689957686875,0.0001521449945122431,0.05269666450236454,7,2.981612802102768,16.00651927426297,5.368409762318719,-0.06461763963505048
C02-L,2,0.05000000000000138,5,0.0,2.079357824627938,True,42.14562865430021,44.02225471985553,40.26900258874489,2,54.722186937363354,0.0007141920051285136,0.49716617189940304,7,2.9820301020888826,15.986408743947173,5.3609146107374475,-0.08740729422446579
C02-M,2,0.12000000000000144,5,9.843853095454476,2.8005071363052063,True,33.84403450150018,30.66820678800344,37.01986221499692,2,30.563850055035456,0.00017103550239735144,0.021607061186284304,7,2.9807505731744683,16.00984802450809,5.371079408183346,-0.07234509903522666
C02-S,2,0.27000000000000157,5,1.3335217617633186,2.7627294385716725,True,34.395758798976914,30.347044448292696,38.444473149661135,2,30.371158284730296,0.0,0.38888929524663374,7,2.980643518968187,15.994942333157184,5.366271488478493,-0.08227552619523384
C03-L,1,0.03000000000000136,5,0.11004001763488754,2.417440522328299,True,48.656997723471896,46.103103765675435,51.21089168126836,2,60.314913681953044,0.0003223909826741575,0.18765010344902144,7,2.9854118212344716,15.98558984864935,5.354567746716863,-0.07336240167747615
C03-M,1,0.03000000000000136,5,0.0,2.400975088414886,True,47.377128786709974,43.00895406403072,51.745303509389224,2,48.373325335157475,1.601614590082534e-05,0.0005656786438755779,7,2.98560910785683,15.98822036621851,5.355094986863632,-0.0758807410891335
C03-S,1,0.010000000000001341,5,0.1756928372444598,2.119580491591105,True,55.82958825986819,51.21793905023089,60.441237469505495,2,65.50239343880577,0.00028494183314169483,0.1455755130922386,7,2.985062201702867,15.98447411146913,5.354821116407752,-0.06976701710745487
C04-L,1,0.02000000000000135,5,0.1381741409735914,2.48362269283653,True,46.06812125681388,42.447974203027684,49.68826831060009,2,56.39624875180006,0.0005896848305777462,0.2986803797016615,7,2.982479143476924,16.002060528217502,5.365355383361564,-0.07605944451274503
C04-M,1,0.02000000000000135,5,0.0,2.3786009268277737,True,48.76822425576293,45.195146722879144,52.34130178864671,2,55.042593656638516,0.00024545353839710443,0.06920469023841769,7,2.98268751680092,16.000195784749096,5.3643553656301535,-0.07266317989944308
C04-S,1,0.02000000000000135,5,0.0,2.169689460934754,True,54.74795312869979,50.83004256330493,58.66586369409466,2,68.36810574083444,0.0004346137791093273,0.26315164668191515,7,2.982594840414987,16.003281471231386,5.365556613450303,-0.07003125871826038
C05-L,2,0.11000000000000143,5,2.0720732695739748,2.156650868479921,True,39.64556748310973,42.00096930554067,37.290165660678795,2,48.55806235978111,0.0008463315652160718,0.4815276349998867,7,2.981723801124498,15.997941447102916,5.365333114042826,-0.07525133662533566
C05-M,2,0.17000000000000148,5,10.046732605558555,2.507313534595464,True,36.05680415393443,34.89892455069058,37.21468375717828,2,34.391505963338886,0.0003082973770083108,0.08015531514362184,7,2.981392100616123,16.01228203436651,5.370740075100311,-0.055603688157692614
C05-S,2,0.14000000000000146,5,0.0,1.8269390719058287,True,49.47405172937121,52.490896296231895,46.45720716251052,2,65.81053135926607,0.0006620323459019205,0.6067248212064614,7,2.9816120423625367,15.9962731917659,5.364974706464812,-0.08325703011855204
C06-L,2,0.0800000000000014,5,8.490561787377606,2.2769925557815887,True,39.776165215323104,39.23343314061885,40.31889729002735,2,43.303223225339636,0.0005318872729747444,0.35663890437990575,7,2.9823487035706058,15.998177150207598,5.364287928857494,-0.05443828703686241
C06-M,2,0.16000000000000147,5,27.565469689592216,2.260767760467438,True,38.98795923551228,39.55640248973308,38.41951598129147,2,38.23027324748378,0.0008793250978374979,0.142147825868858,7,2.984152889137323,16.03979963704696,5.374992580116713,-0.0544954733648038
C06-S,2,0.23000000000000154,5,13.225756389837999,2.973341892621938,True,29.21242074047324,28.65043041854218,29.7744110624043,2,24.368393993179275,0.0,0.08375310330707841,7,2.9806510699278115,16.013978808496415,5.3726445775768905,-0.07834310317555891
C07-L,1,0.02000000000000135,5,0.29924161614864797,2.480070113323412,True,46.19371591044056,42.61238012861341,49.775051692267716,2,53.54114082932514,0.0004685187079831341,0.30494468905209415,7,2.9827097515826027,16.008186158157077,5.36699427413722,-0.059348840751425075
C07-M,1,1.3322676295501878e-15,5,0.0,2.5207441643387902,True,44.62646785790687,40.43006913391375,48.82286658189999,2,51.24541206959799,0.00041790102639085476,0.15564647923561026,7,2.9814085527399565,16.01256289315128,5.370804641462342,-0.054779863071150646
C07-S,1,0.02000000000000135,5,0.0,2.239813027618484,True,51.258439299854565,46.153774173451204,56.36310442625793,2,58.58950495895359,0.0003299132477940866,0.15809603515883586,7,2.982580001681569,16.005652001454493,5.366378099642108,-0.0659223697226721
C08-L,2,0.14000000000000146,5,6.834843106959524,3.2455080064963013,True,27.549363624369853,23.02032956689937,32.078397681840336,2,22.90523019162996,0.0,0.5557479322620958,7,2.9817257846838046,16.01095137510962,5.369692765630187,-0.019149427211800973
C08-M,2,0.21000000000000152,5,4.822109425235716,2.431062821145323,True,37.78297121864796,36.20585153038191,39.360090906914,2,43.40933934037872,0.0005943307946313372,0.4625323365311239,7,2.9792055337818413,15.994587773538418,5.3687426369790225,-0.10015436959630367
C08-S,2,0.16000000000000147,5,86.83737927468322,2.495136870236373,True,32.664025793741104,35.06430841840254,30.263743169079664,2,26.74502666547452,0.0,0.008469251849566706,7,2.976894693969362,16.08836325495201,5.404411277141935,-0.05831077328197585
C09-L,1,0.02000000000000135,5,0.3029729433925319,2.4062562828205616,True,47.56547522436375,43.51806637110421,51.61288407762329,2,52.98661377172894,0.0003359853484820873,0.08985281068618078,7,2.983042413919766,16.00271905451127,5.364563031299122,-0.07158966201924667
C09-M,1,0.02000000000000135,5,0.0,2.2611633495474615,True,50.93858789595886,46.1771478987292,55.70002789318852,2,57.71817253034897,0.00027307219105039194,0.16285975020073862,7,2.9827698329833168,15.998969723125454,5.363796276269682,-0.0755647540990789
C09-S,1,0.060000000000001386,5,0.0,2.103692864013948,True,55.50452587369766,49.97695912503052,61.03209262236481,2,68.68148720641149,0.0004785988144960333,0.18770439294367292,7,2.9829503257112107,16.00162551179185,5.364362045813371,-0.07429585946518316
C10-L,2,0.04000000000000137,5,8.115347885138284,2.4992893013079382,True,35.71195740045752,35.03849837563762,36.38541642527742,2,33.945873161096515,0.00017346342001805007,0.022245021583112923,7,2.9835202572289097,16.014299811879873,5.367585412928933,-0.047918389534825974
C10-M,2,0.16000000000000147,5,0.0,1.6991300583391766,True,55.14697482280969,58.4314476006453,51.86250204497408,2,68.83318253846637,0.0004509116186144594,0.5565896004807805,7,2.983381317474658,15.986485538759249,5.358512317926333,-0.07381865983804564
C10-S,2,0.35000000000000164,5,37.25124746953194,3.047374893898495,True,28.39336594181189,22.401728939246638,34.38500294437714,2,,0.0,0.7777573404860028,7,2.9821583539878094,16.05113897314615,5.382389889417577,-0.017552589099207434
C11-L,2,0.1900000000000015,5,17.225045145053514,3.2106230127891844,True,25.18751343207331,26.29977661771283,24.07525024643379,2,33.36207355053892,0.001792701595586016,0.31713733332498506,7,2.987078868194035,16.036672991229107,5.368680807857195,-0.005399763360718525
C11-M,2,0.0700000000000014,5,4.249087572620903,2.0499454800450287,True,44.34199650371709,44.84748058341487,43.83651242401931,2,51.80076069920189,0.0004943163911389963,0.37924915664139913,7,2.982142183383565,15.985155635084347,5.360292921026136,-0.08919019195584214
C11-S,2,0.4200000000000017,5,61.1566268468768,3.5100393677288353,True,,23.838031461561748,,2,,0.0,0.053274243904248064,7,2.9777817007299587,16.03832750589469,5.3859984101464295,-0.12515683456327817
C12-L,1,0.02000000000000135,5,0.0,2.1302037366178546,True,54.969167356526086,49.8805303874842,60.05780432556797,2,60.81052308532062,0.00022058955998255827,0.09682762064853279,7,2.9835375314204384,15.998748684169229,5.362342023749355,-0.06273285936291187
C12-M,1,0.02000000000000135,5,0.0,2.105888422330922,True,55.09086566414818,49.23184553665662,60.94988579163975,2,63.62559860738829,0.0003045984718608718,0.1579303315933681,7,2.9830979367487775,15.9977548499931,5.362799073043091,-0.07420766453292883
C12-S,1,0.04000000000000137,5,0.12570630970290986,1.9043781311155628,True,63.62196732812889,57.547548839105346,69.69638581715243,2,80.33803292218808,0.000304772373439339,0.1805502927695869,7,2.983182039534054,15.995109665586822,5.361761184404661,-0.07845106991853801
C13-L,2,0.14000000000000146,5,17.154438382317956,2.137513221327665,True,47.310523233041394,42.47257652673457,52.14846993934821,2,35.448205721195755,0.0,0.013214511632144488,7,2.981996671453985,16.025064074364877,5.373937612932094,-0.030586382126576953
C13-M,2,0.36000000000000165,5,3.277934505985706,1.9888438353332756,True,51.72183270443053,45.844401813542305,57.59926359531876,2,55.04845009995598,0.00013579254443970572,0.05175658723307408,7,2.9780972136065387,15.98095748209237,5.366163807238211,-0.114190141969953
C13-S,2,0.22000000000000153,5,0.0,1.5598562012691954,True,67.37416416709587,67.03578873874689,67.71253959544484,2,89.21931140553936,0.0004004272267847302,0.5179045672150236,7,2.98025989942075,15.986665836238517,5.3641851300773205,-0.10120951835072166
C14-L,1,0.04000000000000137,5,0.6942422070975074,1.9600961288791328,True,61.14925233381459,55.29442794943003,67.00407671819914,2,75.23686067670126,0.00030382516157409793,0.18932156108314646,7,2.983344727264889,15.99382497124368,5.361038174729044,-0.08279445746581685
C14-M,1,0.02000000000000135,5,1.0062769719436144,2.0157910910601116,True,58.39167015024934,52.243365491605736,64.53997480889295,2,68.48746659128958,0.00025055396483577,0.13758930200393227,7,2.9823662050857567,16.00070699071443,5.365104715654574,-0.07513166953881094
C14-S,1,0.03000000000000136,5,0.0,1.849196428544853,True,65.35184172332542,58.08641394546365,72.6172695011872,2,82.52667175611383,0.0003232259241791712,0.18741090948425498,7,2.9828573721059968,15.991314571488898,5.3610724807128465,-0.08900053243463034
C15-L,1,0.02000000000000135,5,0.5324142822314322,1.9905039480068387,True,58.93161584589137,52.22930903526538,65.63392265651736,2,65.76890306728707,0.00031094109020889717,0.18148676306773448,7,2.9827947483959,15.997413127083675,5.363229614001041,-0.07641548590754894
C15-M,1,0.02000000000000135,5,0.0,1.9508902949026006,True,60.91744638730755,54.400900094092286,67.43399268052282,2,75.83684358344307,0.00036105927567699604,0.2318746386289693,7,2.98253237683394,15.99828887863141,5.363995040890098,-0.08342262544454579
C15-S,1,0.02000000000000135,5,0.8574080251048036,1.792879768284056,True,69.51335331914211,63.11888717923822,75.907819459046,2,87.51046018119449,0.00030099922240389856,0.2213071522307254,7,2.98236455123845,15.993600214151003,5.362724757276751,-0.08729564121537531
C16-L,1,0.03000000000000136,5,0.0,2.0610746431176143,True,56.17777960810484,49.68230532790251,62.67325388830717,2,65.24632127311993,0.00021585731002098216,0.09194121541578615,7,2.985113476446922,15.987075228006042,5.355600500331702,-0.07692581921874943
C16-M,1,0.03000000000000136,5,0.0,2.08666834727226,True,53.719057063947595,45.76470023982183,61.67341388807336,2,58.42497658344173,6.568398303592428e-05,0.007488532696480088,7,2.984582902315495,15.989416592679925,5.3573370604901065,-0.07669807481518273
C16-S,1,0.010000000000001341,5,0.0,1.9048606203138798,True,61.33196148001568,52.992195982375144,69.6717269776562,2,71.45520587379879,0.00013732276937726123,0.03292157034736232,7,2.9843192297534764,15.986217406351004,5.356738396807357,-0.06889194781697178
C17-L,1,0.04000000000000137,5,0.4422193281963273,1.649182421684667,True,74.97308575012147,63.80920105632072,86.13697044392224,2,87.51465115766024,0.0002019368776144434,0.11634495373270304,7,2.9828318185328953,15.988216601630386,5.3600798081516325,-0.08023639759392037
C17-M,1,0.04000000000000137,5,0.0,1.695200437458244,True,73.33313393096773,64.14515436228423,82.52111349965124,2,87.90171303926898,0.00025796418842508165,0.17886848389979693,7,2.982245134250375,15.992205725823437,5.362471898153765,-0.08964757390498182
C17-S,1,0.03000000000000136,5,0.13297813547351145,1.70844214794181,True,71.74829598452918,61.94783428461686,81.5487576844415,2,86.59533747209,0.0001906975455739706,0.07606044720512495,7,2.9824967265290265,15.99327305740069,5.362377405192783,-0.07247019427712478
C18-L,1,0.02000000000000135,5,0.23973786487298435,1.5985454956551124,True,79.22248543008467,67.86671847039621,90.57825238977316,2,91.54521164666828,0.00028204866774227187,0.21571342115209358,7,2.9813028392910073,15.996027442783662,5.3654486997998925,-0.08786117139092096
C18-M,1,0.02000000000000135,5,0.3319097418698689,1.629719081712926,True,76.23265690898472,64.68049554713151,87.78481827083792,2,84.93559389203314,0.00021074099826207275,0.12670703689340546,7,2.981748011667554,15.994451850695732,5.364119230769864,-0.07765954562037865
C18-S,1,0.02000000000000135,5,0.0,1.5951672798807364,True,81.0888618858873,71.27931407946151,90.8984096923131,2,107.55234265854216,0.00037821560601770926,0.3285758454118374,7,2.9803219185436802,16.002153405167395,5.369270113272451,-0.07872917430498702
C19-L,1,0.0700000000000014,5,0.3363751674254112,1.5060655845967015,True,88.89151542137708,77.47686940272547,100.30616144002867,2,208.13908172696682,0.000942223631939915,0.4947995712209161,7,2.9793512568857357,16.01019982286641,5.373720129798189,-0.1026681496392266
C19-M,1,0.03000000000000136,5,0.5767908521908358,1.5154359023541042,True,86.16270960671758,73.11850387151665,99.20691534191853,2,139.4142428792882,0.0007842297163567649,0.38033579162625397,7,2.980387013157676,16.00410040322267,5.369806113289481,-0.09298872160979965
C19-S,1,0.04000000000000137,5,0.406824039602339,1.523372809585568,True,86.12093455068668,73.94039146827258,98.3014776331008,2,107.38109188794742,0.00039166436505583724,0.2956876799178998,7,2.9799984117690346,16.006014228146594,5.37114857676882,-0.08265676243902381
C20-L,2,0.060000000000001386,5,3.332096481468777,1.5141890304081667,True,73.8315685278345,70.58924154611454,77.07389550955448,2,156.67509405198018,0.0011384214500872408,0.5762510902741999,7,2.9824286930218213,16.01488978562473,5.369747757287807,-0.03527764849657717
C20-M,2,0.05000000000000138,5,0.0,1.0793507314516033,False,,,,2,365.9677831533087,0.00044834621594181106,0.17963812795502754,7,2.9825987762905024,15.995374775841828,5.362898591320247,-0.06460818465712778
C20-S,2,0.9200000000000021,5,0.7722013718790237,2.3092907178542452,True,35.30357230479913,38.53333184715227,32.073812762446,2,30.551971234977042,0.0,0.1690644966340934,7,2.981614078509631,16.022241457912493,5.373680508619432,-0.056308261860447295
C21-L,1,0.010000000000001341,5,0.31935587821839,1.444326362128493,True,96.1417883771721,83.88802784535,108.3955489089942,2,150.4740362513886,0.00046626804571894847,0.3553424237169408,7,2.981559745505768,15.99257128064115,5.363827206463809,-0.08463084911568478
C21-M,1,0.02000000000000135,5,0.8543968039688662,1.4925309164460503,True,89.77657726288247,77.5995490512265,101.95360547453843,2,121.25208736859668,0.0004705775042619736,0.4031056306067562,7,2.9821352676401247,15.995825302085661,5.363883213367366,-0.07702407053101987
C21-S,1,0.02000000000000135,5,0.4739532200138516,1.520116841661538,True,86.15213448994812,73.63929061038466,98.66497836951159,2,109.14494810494428,0.0003505411902330525,0.24236982892533543,7,2.9822651390200514,15.99316970348477,5.362759163908545,-0.0853999926203649
C22-L,2,0.04000000000000137,5,0.0,1.367765477672252,True,88.07459352068766,86.01426261594551,90.1349244254298,2,167.91467256975073,0.0008000303325389284,0.6119745291596268,7,2.982100480263902,16.00096151422408,5.36566813228509,-0.06032622499136636
C22-M,2,0.02000000000000135,5,0.0,1.258404982823022,False,,,,2,297.1988782819214,0.0009056556705689819,0.4912344472771737,7,2.9809800894107172,15.996131131672302,5.36606439891869,-0.07967997566349505
C22-S,2,0.0700000000000014,5,0.0,1.3181616284743967,True,94.22607832864671,93.45459789451843,94.99755876277499,2,164.93748006286964,0.0006673000538543372,0.48966448171918675,7,2.981560382603807,16.002451499440266,5.3671398348355,-0.07287851704944139
C23-L,2,0.0800000000000014,5,3.336740728668864,1.6556437280298062,True,65.8472488260307,60.82055263189479,70.8739450201666,2,82.16009137397442,0.0005322261948641999,0.3637521416369224,7,2.9829435968856735,16.017925456163628,5.369838528923932,-0.03674841605890991
C23-M,2,0.10000000000000142,5,0.6617175180972719,1.4215120702400974,True,83.14717058741802,68.2797277533059,98.01461342153013,2,103.74963637307525,0.0003915151033224235,0.16114663348602243,7,2.9816960592605524,16.004165756473228,5.36747053971765,-0.05724762074501655
C23-S,2,0.09000000000000141,5,9.732570579401921,1.5781731754269142,True,65.95470616079433,65.72880981133939,66.18060251024929,2,50.76661245743264,0.0,0.00018793444806608495,7,2.981599786870957,16.03005863586145,5.376328072750573,-0.025285952649895523
C24-L,1,0.03000000000000136,5,0.25070928314856233,1.6320925476354322,True,78.398811865349,69.22490409451505,87.57271963618295,2,90.28638372952958,0.000139952663208046,0.08281924841104138,7,2.98472893846164,15.975845982086227,5.352528256827349,-0.08033862672414284
C24-M,1,0.03000000000000136,5,0.0,1.674526511568373,True,74.24289184572605,64.38934955927935,84.09643413217275,2,81.75137601746144,8.15824295545079e-05,0.027370685885515056,7,2.9845703651552,15.978375362373097,5.353660127742443,-0.08375584195525157
C24-S,1,0.010000000000001341,5,0.0,1.634507702248605,True,76.31454779911329,65.26159397548842,87.36750162273815,2,82.33771260715204,5.8758067072251963e-05,0.012308559263845664,7,2.9834021559876667,15.979632969133071,5.356177991982094,-0.08396803075072085
C25-L,1,0.010000000000001341,5,0.8867987253928068,1.8800345783842496,True,64.66440026483657,58.375858432628306,70.95294209704484,2,79.52614929202211,0.0002657165065728624,0.17412583997790598,7,2.9847844218591786,15.983764336972486,5.355081666841598,-0.07000140926688196
C25-M,1,0.03000000000000136,5,0.317788172180597,1.8931446722939822,True,63.618150662800616,56.96897354497637,70.26732778062485,2,74.22799140549412,0.00017634244273932948,0.09090397853911136,7,2.984287727428112,15.98441804520543,5.356191997941484,-0.08644515617846664
C25-S,1,0.03000000000000136,5,0.0,1.7926482260351952,True,66.52566013864217,57.12885110048158,75.92246917680275,2,76.31390770921271,0.00012143990836059506,0.034866464251708584,7,2.9842464671775013,15.985548596420259,5.356644892517669,-0.06805492255168694
C26-L,1,0.03000000000000136,5,0.0,1.471068472069505,True,92.21019730274314,79.72216159654988,104.6982330089364,2,117.12460965253813,0.00021738375036818014,0.16414559942548512,7,2.982032305078609,15.98618514044149,5.36083566674174,-0.09264263859556006
C26-M,1,0.03000000000000136,5,0.359532758527414,1.460004684733301,True,94.8174700032029,83.44843680411421,106.18650320229159,2,116.89987975033732,0.00018643568724863312,0.16086865052198873,7,2.982023022874905,15.984687377879965,5.360350089607782,-0.0965912232483582
C26-S,1,0.02000000000000135,5,0.6510132769578792,1.4922252183349558,True,88.73256152812583,75.47422478339914,101.99089827285252,2,97.78430727545901,4.859993742464184e-05,0.011348842265519132,7,2.981257120922022,15.989460998890934,5.3633284048796925,-0.0903964546655458
C27-L,1,0.010000000000001341,5,0.19921872763670045,1.8120375820260513,True,67.33347971423304,59.91447041518736,74.75248901327872,2,78.59325611174148,0.00024085751621171527,0.08982516707028909,7,2.9841181834764434,15.983113562532576,5.35605917052271,-0.07400536979966918
C27-M,1,0.03000000000000136,5,0.0,1.874922203555877,True,62.79365392084625,54.368269355265376,71.21903848642714,2,71.4479196517629,9.274436519802032e-05,0.017972952708965706,7,2.9846362453511217,15.988059947072118,5.356786768228513,-0.07464292322742769
C27-S,1,0.010000000000001341,5,0.1788318243730487,1.784508489996137,True,67.17278938574142,57.919953998223626,76.42562477325922,2,79.6052993386125,0.00017493986822973096,0.0637205669190537,7,2.984208980142135,15.984711510071438,5.3564316763466415,-0.06984980008453041
