Repository: PengsenLuo/nfm-sintering

# NFM Sintering PINN — analysis code and data

Analysis pipeline, models, and data behind a study of how sintering process
parameters (temperature, ramp rate, holding time) and precursor particle
size interact to determine the morphology and packing (compacted) density of
NaNi₁/₃Fe₁/₃Mn₁/₃O₂ (NFM), a sodium-ion battery layered-oxide cathode
material. The dataset is a full-factorial design of 27 process conditions
(3 temperatures × 3 ramp rates × 3 holding times) × 3 precursor particle-size
architectures (S / M / L), 81 samples co-fired in the same furnace batches,
characterized by laser diffraction, SEM, XRD, and compacted-density
measurement.

File: data/interim/xrd_zero_offset_diagnostic.csv
sample_id,condition_id,precursor,Theta,T_C,D_XRD,lattice_a,lattice_c,zero_shift,two_theta_offset_applied
C01-S,C01,S,4.174725607225732,850.0,46.93374761102706,2.981612802102768,16.00651927426297,-0.0646176396350504,0.0200000000000013
C01-M,C01,M,4.174725607225732,850.0,42.86950230591994,2.982037700668647,16.010872807425926,-0.0624761426992545,0.0200000000000013
C01-L,C01,L,4.174725607225732,850.0,42.42732360509935,2.981944182792096,16.00734556636044,-0.0639155990531829,0.0200000000000013
C03-S,C03,S,8.188518536743857,850.0,55.82958825986819,2.985062201702867,15.98447411146913,-0.0697670171074548,0.0100000000000013
C03-M,C03,M,8.188518536743857,850.0,47.37712878670997,2.98560910785683,15.98822036621851,-0.0758807410891335,0.0300000000000013
C03-L,C03,L,8.188518536743857,850.0,48.656997723471896,2.985411821234472,15.98558984864935,-0.0733624016774761,0.0300000000000013
C04-S,C04,S,4.078166000601167,850.0,54.74795312869979,2.982594840414987,16.003281471231386,-0.0700312587182603,0.0200000000000013
C04-M,C04,M,4.078166000601167,850.0,48.76822425576293,2.98268751680092,16.000195784749096,-0.072663179899443,0.0200000000000013
C04-L,C04,L,4.078166000601167,850.0,46.06812125681388,2.982479143476924,16.002060528217502,-0.076059444512745,0.0200000000000013
C07-S,C07,S,4.054026098945026,850.0,51.258439299854565,2.982580001681569,16.005652001454493,-0.0659223697226721,0.0200000000000013
C07-M,C07,M,4.054026098945026,850.0,44.62646785790687,2.9814085527399565,16.01256289315128,-0.0547798630711506,1.3322676295501878e-15
C07-L,C07,L,4.054026098945026,850.0,46.19371591044056,2.9827097515826027,16.008186158157077,-0.059348840751425,0.0200000000000013
C09-S,C09,S,8.06781902846315,850.0,55.50452587369766,2.9829503257112107,16.00162551179185,-0.0742958594651831,0.0600000000000013
C09-M,C09,M,8.06781902846315,850.0,50.93858789595886,2.9827698329833168,15.998969723125454,-0.0755647540990789,0.0200000000000013
C09-L,C09,L,8.06781902846315,850.0,47.56547522436375,2.983042413919766,16.00271905451127,-0.0715896620192466,0.0200000000000013
C12-S,C12,S,20.43596685712156,900.0,63.62196732812889,2.983182039534054,15.995109665586822,-0.078451069918538,0.0400000000000013
C12-M,C12,M,20.43596685712156,900.0,55.09086566414818,2.983097936748777,15.9977548499931,-0.0742076645329288,0.0200000000000013
C12-L,C12,L,20.43596685712156,900.0,54.969167356526086,2.9835375314204384,15.998748684169229,-0.0627328593629118,0.0200000000000013
C14-S,C14,S,15.174386742848624,900.0,65.35184172332542,2.9828573721059968,15.991314571488898,-0.0890005324346303,0.0300000000000013
C14-M,C14,M,15.174386742848624,900.0,58.39167015024934,2.9823662050857567,16.00070699071443,-0.0751316695388109,0.0200000000000013
C14-L,C14,L,15.174386742848624,900.0,61.14925233381459,2.983344727264889,15.99382497124368,-0.0827944574658168,0.0400000000000013
C15-S,C15,S,20.174386742848625,900.0,69.51335331914211,2.98236455123845,15.993600214151003,-0.0872956412153753,0.0200000000000013
C15-M,C15,M,20.174386742848625,900.0,60.91744638730755,2.98253237683394,15.99828887863141,-0.0834226254445457,0.0200000000000013
C15-L,C15,L,20.174386742848625,900.0,58.93161584589137,2.9827947483959,15.997413127083677,-0.0764154859075489,0.0200000000000013
C16-S,C16,S,10.108991714280393,900.0,61.33196148001568,2.9843192297534764,15.986217406351004,-0.0688919478169717,0.0100000000000013
C16-M,C16,M,10.108991714280393,900.0,53.7190570639476,2.984582902315495,15.989416592679923,-0.0766980748151827,0.0300000000000013
C16-L,C16,L,10.108991714280393,900.0,56.17777960810484,2.985113476446922,15.987075228006042,-0.0769258192187494,0.0300000000000013
C17-S,C17,S,15.10899171428039,900.0,71.74829598452918,2.9824967265290265,15.99327305740069,-0.0724701942771247,0.0300000000000013
C17-M,C17,M,15.10899171428039,900.0,73.33313393096773,2.982245134250375,15.992205725823435,-0.0896475739049818,0.0400000000000013
C17-L,C17,L,15.10899171428039,900.0,74.97308575012147,2.982831818532896,15.988216601630386,-0.0802363975939203,0.0400000000000013
C18-S,C18,S,20.10899171428039,900.0,81.0888618858873,2.98032191854368,16.002153405167395,-0.078729174304987,0.0200000000000013
C18-M,C18,M,20.10899171428039,900.0,76.23265690898472,2.981748011667554,15.994451850695732,-0.0776595456203786,0.0200000000000013
C18-L,C18,L,20.10899171428039,900.0,79.22248543008467,2.981302839291008,15.996027442783662,-0.0878611713909209,0.0200000000000013
C19-S,C19,S,24.21446407057823,950.0,86.12093455068668,2.9799984117690346,16.006014228146594,-0.0826567624390238,0.0400000000000013
C19-M,C19,M,24.21446407057823,950.0,86.16270960671758,2.980387013157676,16.00410040322267,-0.0929887216097996,0.0300000000000013
C19-L,C19,L,24.21446407057823,950.0,88.89151542137708,2.979351256885736,16.01019982286641,-0.1026681496392266,0.0700000000000014
C21-S,C21,S,47.33688099936123,950.0,86.15213448994812,2.9822651390200514,15.99316970348477,-0.0853999926203649,0.0200000000000013
C21-M,C21,M,47.33688099936123,950.0,89.77657726288247,2.9821352676401247,15.99582530208566,-0.0770240705310198,0.0200000000000013
C21-L,C21,L,47.33688099936123,950.0,96.1417883771721,2.981559745505768,15.99257128064115,-0.0846308491156847,0.0100000000000013
C24-S,C24,S,46.68165271428408,950.0,76.31454779911329,2.9834021559876667,15.979632969133071,-0.0839680307507208,0.0100000000000013
C24-M,C24,M,46.68165271428408,950.0,74.24289184572605,2.9845703651552,15.978375362373097,-0.0837558419552515,0.0300000000000013
C24-L,C24,L,46.68165271428408,950.0,78.398811865349,2.98472893846164,15.975845982086229,-0.0803386267241428,0.0300000000000013
C25-S,C25,S,23.39542871423181,950.0,66.52566013864217,2.9842464671775013,15.98554859642026,-0.0680549225516869,0.0300000000000013
C25-M,C25,M,23.39542871423181,950.0,63.618150662800616,2.984287727428112,15.98441804520543,-0.0864451561784666,0.0300000000000013
C25-L,C25,L,23.39542871423181,950.0,64.66440026483657,2.9847844218591786,15.983764336972486,-0.0700014092668819,0.0100000000000013
C26-S,C26,S,34.956637178623296,950.0,88.73256152812583,2.981257120922022,15.989460998890934,-0.0903964546655458,0.0200000000000013
C26-M,C26,M,34.956637178623296,950.0,94.8174700032029,2.982023022874905,15.984687377879965,-0.0965912232483582,0.0300000000000013
C26-L,C26,L,34.956637178623296,950.0,92.21019730274314,2.982032305078609,15.98618514044149,-0.09264263859556,0.0300000000000013
C27-S,C27,S,46.5178456430148,950.0,67.17278938574142,2.984208980142135,15.984711510071438,-0.0698498000845304,0.0100000000000013
C27-M,C27,M,46.5178456430148,950.0,62.79365392084625,2.9846362453511217,15.988059947072118,-0.0746429232274276,0.0300000000000013
C27-L,C27,L,46.5178456430148,950.0,67.33347971423304,2.9841181834764434,15.983113562532576,-0.0740053697996691,0.0100000000000013

File: data/interim/xrd_hkl_residuals.csv (part 2 of 2)
sample_id,hkl,precursor,two_theta_obs,two_theta_calc,residual_deg,fwhm,eta,cos_theta,sin_theta,D_XRD
C15-L,113,L,64.78892748221251,64.78964272346828,-0.0007152412557616117,0.2165338230715103,0.08160611503149084,0.8443796963312937,0.5357452084932465,58.93161584589137
C16-S,003,S,16.541294301140002,16.55414356223168,-0.012849261091677278,0.17090393290058367,0.7036286102612485,0.9895996134526722,0.14384924419099906,61.33196148001568
C16-S,006,S,33.55133044139286,33.540496705117434,0.010833736275422723,0.1391976379904877,0.5519386940100298,0.9574421693526253,0.2886251762153446,61.33196148001568
C16-S,101,S,35.07616880360495,35.07643055252977,-0.0002617489248208926,0.12257698951948322,0.010760676303403039,0.9535168614703801,0.30133966697346054,61.33196148001568
C16-S,012,S,36.4354305830218,36.44006826102586,-0.004637678004058898,0.131924223308788,0.15028185875228858,0.9498754352332799,0.31262862559335014,61.33196148001568
C16-S,104,S,41.500106894964254,41.51016873332231,-0.010061838358055297,0.1432623070319841,0.11263338341218757,0.9351348791906874,0.3542919103239849,61.33196148001568
C16-S,015,S,45.010171908130715,45.0006259855905,0.00954592254021236,0.13366628349705342,1.7668642635011111e-15,0.9238455593474462,0.38276544054290523,61.33196148001568
C16-S,107,S,53.43490798275723,53.4325885092731,0.0023194734841283093,0.1862954482003614,0.18803860958896254,0.8932344710033419,0.44959112514748323,61.33196148001568
C16-S,018,S,58.24727858577552,58.25289572789083,-0.00561714211531239,0.1976273749375415,0.04711247619524685,0.8735714947217779,0.4866958430165176,61.33196148001568
C16-S,110,S,62.095008785839724,62.09042396236961,0.004584823470111132,0.17629901700832903,7.349007116722732e-35,0.8567399839119956,0.5157485821274486,61.33196148001568
C16-S,113,S,64.76400974434422,64.76637451043506,-0.0023647660908352464,0.1957658569292525,1.6066462566043767e-35,0.8444961732438888,0.5355615869126797,61.33196148001568
C16-M,003,M,16.526514351846203,16.542987952753933,-0.0164736009077302,0.19242788680526823,0.703469146832283,0.9896181588089448,0.14372160504111503,53.7190570639476
C16-M,006,M,33.53462651186335,33.52576632582786,0.008860186035491324,0.1555043815867721,0.6851767530384912,0.9574842318656094,0.28848560748973945,53.7190570639476
C16-M,101,M,35.06845366260224,35.06531508854248,0.0031385740597613676,0.1337175087434922,0.17709152246965815,0.9535371476973166,0.3012754685686604,53.7190570639476
C16-M,012,M,36.42541498284035,36.42852329698155,-0.003108314141201163,0.14410812103093615,0.33077084487183955,0.949902756159763,0.3125456028167502,53.7190570639476
C16-M,104,M,41.48933550787279,41.49708579313676,-0.007750285263973922,0.15693697902887563,0.33899354388897684,0.9351681778204385,0.35420400787117134,53.7190570639476
C16-M,015,M,44.990966049689405,44.986519907428,0.004446142261407715,0.1650512426908119,0.4785761512127523,0.9239096989052548,0.38261059612718723,53.7190570639476
C16-M,107,M,53.41927878397624,53.41605557653881,0.0032232074374292097,0.20168252679269477,0.29213863301766146,0.8932957826484634,0.4494692922797609,53.7190570639476
C16-M,018,M,58.2306057504975,58.234969692302684,-0.004363941805181071,0.21354135043873126,0.27566937742152486,0.8736422987153617,0.4865687350162757,53.7190570639476
C16-M,110,M,62.079508090509606,62.07651590330741,0.0029921872021958507,0.1919933649082564,1.1944721664333948e-30,0.8568097409123444,0.5156326869756428,53.7190570639476
C16-M,113,M,64.74978744650517,64.75154833662356,-0.0017608901183905346,0.21089117335718421,6.4653831640467685e-21,0.8445626368744137,0.5354567698663799,53.7190570639476
C16-L,003,L,16.533525655357355,16.545211436212178,-0.011685780854822525,0.1799099037820148,0.6348283877727111,0.9896093633263714,0.14378215472294842,56.17777960810484
C16-L,006,L,33.53468251702999,33.53060589807141,0.004076618958585243,0.15492448512512885,0.5511381828053747,0.9574840908718245,0.2884860754479422,56.17777960810484
C16-L,101,L,35.059342361227195,35.058937412319345,0.0004049489078497004,0.13528792237415102,0.13142809600842958,0.9535610994282875,0.30119965082502287,56.17777960810484
C16-L,012,L,36.42063790239025,36.42273800420189,-0.0021001018116422188,0.13914869937259006,0.2710451973284717,0.9499157847014494,0.3125060031023876,56.17777960810484
C16-L,104,L,41.4897348972311,41.49328476965326,-0.003549872422155431,0.1550120516897749,0.3110316158735004,0.9351669432970277,0.3542072672383979,56.17777960810484
C16-L,015,L,44.98863084255074,44.98393306024986,0.004697782300880249,0.16143749989438555,0.28794759477074616,0.9239174957536386,0.38259176812932766,56.17777960810484
C16-L,107,L,53.416966425825414,53.41607637699318,0.0008900488322325373,0.17941285915298724,0.16349251924196692,0.893304852366592,0.4494512662550873,56.17777960810484
C16-L,018,L,58.234566555970275,58.23635002108775,-0.0017834651174766236,0.2080561741106343,0.19498439940694115,0.8736254801649654,0.4865989317770166,56.17777960810484
C16-L,110,L,62.06808289954562,62.06401342894483,0.004069470600789771,0.19174527835283617,5.754590314886833e-28,0.8568611470887355,0.5155472573972015,56.17777960810484
C16-L,113,L,64.73643841618085,64.74010334447152,-0.003664928290675107,0.21728609538758215,8.296452419716644e-20,0.8446250077159538,0.5353583812184366,56.17777960810484
C17-S,003,S,16.530600590943532,16.543179994070375,-0.012579403126842692,0.15183016473937547,0.6149826452203699,0.9896130331875982,0.14375689390509847,71.74829598452918
C17-S,006,S,33.526373300320536,33.52165120454524,0.004722095775292701,0.12506868792981143,0.33916807245985503,0.9575050069400565,0.28841664599104255,71.74829598452918
C17-S,101,S,35.09437631500039,35.09405662223529,0.00031969276509613564,0.11826520686977965,1.8371954263231813e-13,0.9534689694205084,0.30149116795056136,71.74829598452918
C17-S,012,S,36.452425299630555,36.45582412886971,-0.0033988292391526898,0.12080181186195756,1.641633454956432e-12,0.9498290598111256,0.31276949521702574,71.74829598452918
C17-S,104,S,41.51126797664167,41.51968154575885,-0.008413569117180941,0.12848895143183617,2.5943424942003718e-23,0.9351003671440976,0.354382989669332,71.74829598452918
C17-S,015,S,45.01872430977112,45.00633664955085,0.012387660220269936,0.11820263572292951,2.0624803171010705e-27,0.9238169895413382,0.3828343895665317,71.74829598452918
C17-S,107,S,53.430074435621535,53.43018453908189,-0.00011010346035789098,0.15234989568798793,3.409331700168722e-26,0.8932534342573173,0.4495534475315572,71.74829598452918
C17-S,018,S,58.24343407912614,58.2462898471893,-0.0028557680631635662,0.16464273231922827,1.7955794236432952e-28,0.8735878227051199,0.4866665347250907,71.74829598452918
C17-S,110,S,62.13250063187776,62.12905710081861,0.003443531059147631,0.1633748665691529,1.006113266442776e-33,0.8565711964300934,0.5160288610594551,71.74829598452918
C17-S,113,S,64.79876929368777,64.80170376950406,-0.0029344758162892504,0.17981698758239653,2.189473243562155e-31,0.8443336802002179,0.5358177269179848,71.74829598452918
C17-M,003,M,16.522331498575117,16.52711939358512,-0.004787895010004206,0.14805948689256732,0.5549960048126278,0.9896234043160438,0.14368548162540334,73.33313393096773
C17-M,006,M,33.50903110855664,33.50678244852139,0.0022486600352493724,0.12477259037984023,0.25401039019669686,0.957548644711414,0.2882717346729197,73.33313393096773
C17-M,101,M,35.08366393816923,35.07992653893857,0.0037373992306584114,0.11694147913365482,6.882126477083739e-15,0.9534971495902397,0.30140203337616694,73.33313393096773
C17-M,012,M,36.44187935135519,36.44177425649746,0.00010509485773013694,0.11965051127304645,3.7192177096701924e-16,0.9498578402030932,0.3126820804023076,73.33313393096773
C17-M,104,M,41.503330811548274,41.50594988442098,-0.0026190728727044643,0.12749373941761988,1.2620940371030298e-20,0.9351249111792217,0.35431821924938145,73.33313393096773
C17-M,015,M,44.9884843640779,44.99284063652721,-0.004356272449314247,0.15189978736566057,1.6339244790541774e-19,0.9239179848068629,0.38259058711686234,73.33313393096773
C17-M,107,M,53.42103297668412,53.41730913883814,0.0037238378459747423,0.14616144188363486,1.1925753795758912e-33,0.8932889019693306,0.4494829669947768,73.33313393096773
C17-M,018,M,58.23249245829351,58.23380180315163,-0.0013093448581216194,0.1615444276234038,2.033664507302262e-36,0.8736342874220099,0.4865831191488634,73.33313393096773
C17-M,110,M,62.11866664978614,62.117711693476856,0.0009549563092861035,0.16698267655773286,6.499645950354805e-34,0.8566334873945181,0.5159254483685662,73.33313393096773
C17-M,113,M,64.78990993697164,64.79057721459378,-0.0006672776221421373,0.17520373330009836,2.317851611991558e-28,0.8443751030698845,0.535752447792562,73.33313393096773
C17-L,003,L,16.52819443864936,16.540705837221154,-0.012511398571792398,0.1486168467213503,0.48137247286066276,0.9896160515249314,0.14373611433527886,74.97308575012147
C17-L,006,L,33.52012089724454,33.52482489912618,-0.004704001881641773,0.12455235114585601,0.1652783735382186,0.9575207422508779,0.2883644016853119,74.97308575012147
C17-L,101,L,35.08453864516281,35.082606655837864,0.0019319893249445386,0.11685446768443926,2.6990309341709157e-15,0.9534948488828238,0.3014093116576213,74.97308575012147
C17-L,012,L,36.444958171923716,36.44534105037526,-0.00038287845154627576,0.1178100510124826,3.6159918744481834e-16,0.949849438787533,0.31270760085902705,74.97308575012147
C17-L,104,L,41.5110213046184,41.51251927654763,-0.0014979719292256277,0.12403215123258472,1.4653001943573347e-28,0.9351011299936614,0.3543809767532362,74.97308575012147
C17-L,015,L,45.00966231799661,45.00127404215364,0.008388275842968085,0.13320612581379346,8.743317321129118e-35,0.9238472615011393,0.38276133218605785,74.97308575012147
C17-L,107,L,53.42945487775383,53.42982003089292,-0.0003651531390929108,0.14601826617753236,3.6951049492769326e-34,0.8932558648279602,0.4495486180052754,74.97308575012147
C17-L,018,L,58.24909557540738,58.24847969334612,0.0006158820612611748,0.15404585483263883,1.2298356199682382e-34,0.8735637774527909,0.48670969450218565,74.97308575012147
C17-L,110,L,62.11451835935791,62.11352518630858,0.0009931730493306645,0.16295297648738047,4.5697347882938943e-26,0.8566521636765773,0.5158944373301951,74.97308575012147
C17-L,113,L,64.78481861987096,64.78802192808153,-0.0032033082105726862,0.17354464896736074,1.0934646761346026e-25,0.8443989057837957,0.5357149315738068,74.97308575012147
C18-S,003,S,16.52052259082552,16.527635093352046,-0.007112502526524622,0.13763517417181223,0.4277965096848776,0.9896256723683692,0.1436698597112602,81.0888618858873
C18-S,006,S,33.48999587220149,33.49619663797998,-0.006200765778487494,0.1244598118846725,0.05756650398781956,0.9575965174058239,0.28811266867709523,81.0888618858873
C18-S,101,S,35.11644657251792,35.11311238602189,0.0033341864960334533,0.1143702029171911,3.327283715043101e-18,0.9534108847396241,0.3016747998424915,81.0888618858873
C18-S,012,S,36.4734960821183,36.47257538350493,0.0009206986133705186,0.11606626874579676,3.751615760215134e-17,0.9497715325547706,0.31294414189845793,81.0888618858873
C18-S,104,S,41.52817130334323,41.52872614022367,-0.0005548368804397796,0.11996839919350806,4.390650167268678e-28,0.9350480821654299,0.3545209218632259,81.0888618858873
C18-S,015,S,45.01340076450541,45.010676948580894,0.0027238159245186466,0.12902653290201715,3.1083123774387286e-27,0.9238347737654306,0.38279147166802946,81.0888618858873
C18-S,107,S,53.42707500487066,53.42445661835157,0.0026183865190887445,0.13939523993162034,1.620073238768616e-45,0.8932652009998359,0.4495300664946927,81.0888618858873
C18-S,018,S,58.23541521714712,58.23533335389106,8.186325606374112e-05,0.15001898799138438,2.82153312282289e-27,0.8736218764059186,0.4866054018041742,81.0888618858873
C18-S,110,S,62.1724617792876,62.173249175266704,-0.0007873959791027119,0.168123977517276,5.430118750380543e-34,0.8563911912575868,0.5163275390064057,81.0888618858873
C18-S,113,S,64.84029324059959,64.84180829395602,-0.0015150533564280977,0.17836223295489673,3.6909127094493534e-28,0.8441394632891636,0.5361236485344429,81.0888618858873
C18-M,003,M,16.524014394048944,16.53675741309984,-0.012743019050894588,0.14718501929296673,0.4589193077942027,0.9896212940395276,0.14370001525236867,76.23265690898472
C18-M,006,M,33.50447051465431,33.51391251379898,-0.009441999144669921,0.13759495280401068,0.2156533838995172,0.9575601167903869,0.2882336252632241,76.23265690898472
C18-M,101,M,35.10117696267405,35.09768596915033,0.0034909935237266154,0.12440462763840618,9.119977086287462e-20,0.9534510751913454,0.30154775279624835,76.23265690898472
C18-M,012,M,36.46122982662122,36.45897068502112,0.0022591416000992126,0.12105682610834874,2.6267684226241002e-20,0.9498050256784488,0.3128424734526325,76.23265690898472
C18-M,104,M,41.521813604508836,41.52125861683581,0.0005549876730270853,0.12256746783570269,9.649152520433866e-29,0.9350677500393823,0.35446904355146075,76.23265690898472
C18-M,015,M,45.01207124557665,45.006992935005364,0.005078310571285272,0.12736871572438502,1.1277162836987636e-31,0.923839214942306,0.38278075308821835,76.23265690898472
C18-M,107,M,53.43216463299765,53.42897455838451,0.0031900746131370283,0.142501921001534,3.197909459964875e-46,0.8932452340681192,0.4495697407684274,76.23265690898472
C18-M,018,M,58.24422368948918,58.24416903776564,5.465172354490733e-05,0.15245898568423602,1.631508846116824e-31,0.8735844692354666,0.4866725543017483,76.23265690898472
C18-M,110,M,62.13887250949206,62.14122656851634,-0.002354059024277433,0.16678096237906995,1.2109443101227001e-19,0.8565425012581294,0.516076490007506,76.23265690898472
C18-M,113,M,64.81172848630497,64.81308549073358,-0.0013570044286126404,0.18011257827904065,2.17289529943352e-19,0.8442730790190716,0.5359132094319532,76.23265690898472
C18-L,003,L,16.51673711150349,16.52490772171417,-0.008170610210679996,0.14230624901155894,0.4370568710141946,0.9896304178959677,0.14363716780503671,79.22248543008467
C18-L,006,L,33.489967298715534,33.50030401774803,-0.010336719032494557,0.1377653887456287,0.16472376671198088,0.957596589246891,0.28811242989972013,79.22248543008467
C18-L,101,L,35.09766627482414,35.09267960525764,0.004986669566498847,0.12230092306735835,1.58670202660695e-14,0.953460313120966,0.3015185422213193,79.22248543008467
C18-L,012,L,36.45577357617166,36.45353250571243,0.002241070459227501,0.12101746173879573,3.1256942771803413e-13,0.9498199205234227,0.31279724835247347,79.22248543008467
C18-L,104,L,41.51611153462025,41.51438222609548,0.0017293085247729323,0.12022342875976486,4.838209490027138e-30,0.9350853872425099,0.3544225141910787,79.22248543008467
C18-L,015,L,45.000167920185646,44.99924345807323,0.0009244621124153696,0.1292358869666019,5.955285102820858e-21,0.9238789717336238,0.3826847861993237,79.22248543008467
C18-L,107,L,53.42311129542554,53.41936996776453,0.0037413276610109847,0.13569237840612347,1.3423120882832806e-37,0.8932807496610983,0.44949916828055,79.22248543008467
C18-L,018,L,58.234282854457945,58.23360857625613,0.0006742782018136495,0.14697692246797264,1.7826492700152317e-36,0.8736266848657933,0.4865967688861115,79.22248543008467
C18-L,110,L,62.1377717960396,62.14135106992795,-0.0035792738883486663,0.17228724500387704,2.845751230385625e-16,0.8565474584103994,0.5160682624330672,79.22248543008467
C18-L,113,L,64.81241746944492,64.81245290619013,-3.5436745207562126e-05,0.17734820402530954,1.9830408733141228e-16,0.8442698568191328,0.5359182856244048,79.22248543008467
C19-S,003,S,16.51229596569587,16.519673603105222,-0.007377637409351934,0.13433914360002874,0.3670466996696009,0.9896359839991091,0.14359881327544158,86.12093455068668
C19-S,006,S,33.472916495320334,33.483930515653654,-0.011014020333320218,0.1371745276555605,2.892195326129705e-16,0.9576394487180758,0.2879699398529989,86.12093455068668
C19-S,101,S,35.118653358901476,35.11280779044895,0.005845568452528482,0.11944323104916109,2.356085702570623e-17,0.9534050749565548,0.30169316042477035,86.12093455068668
C19-S,012,S,36.47467380983769,36.471508684413514,0.0031651254241751303,0.11594184436756899,8.396287149405144e-18,0.949768316185766,0.3129539032663674,86.12093455068668
C19-S,104,S,41.52692287829446,41.525049840253665,0.0018730380407916414,0.11456901792034938,1.3293985364025966e-21,0.9350519444607341,0.35451073490121576,86.12093455068668
C19-S,015,S,45.005378941915275,45.00535728259063,2.1659324644929256e-05,0.12105929836176303,1.0023399578720112e-40,0.9238615682859485,0.3827267989626906,86.12093455068668
C19-S,107,S,53.419545879658074,53.41547864287238,0.004067236785694206,0.12317384002020608,3.926300020981797e-44,0.8932947350007469,0.44947137441659774,86.12093455068668
C19-S,018,S,58.224874835687295,58.224376751226536,0.0004980844607587187,0.1335883795413345,1.0138438557035696e-41,0.8736666317359941,0.4865250421006948,86.12093455068668
C19-S,110,S,62.170528550078835,62.17683371481508,-0.006305164736247093,0.17554448050549062,8.734606258354239e-19,0.8563999018949378,0.516313091093322,86.12093455068668
C19-S,113,S,64.8463518771258,64.8439483834167,0.002403493709095983,0.17832467230705734,4.5511471273674855e-22,0.8441111164061372,0.5361682787703732,86.12093455068668
C19-M,003,M,16.50033927484571,16.511341018999847,-0.011001744154135906,0.1353276619906963,0.3183102939840988,0.9896509619721976,0.1434955520826481,86.16270960671758
C19-M,006,M,33.4573012797123,33.47773147448502,-0.020430194772721677,0.1490918940028451,2.7101204119601023e-17,0.9576786810477667,0.28783944112405796,86.16270960671758
C19-M,101,M,35.10590273491869,35.09796713085053,0.007935604068165958,0.13933173259769915,7.134466387482249e-20,0.953438638508207,0.3015870729981919,86.16270960671758
C19-M,012,M,36.46022967866939,36.45713328496692,0.0030963937024708343,0.12509741749930536,9.241851648682766e-16,0.9498077561117914,0.3128341836019265,86.16270960671758
C19-M,104,M,41.515081910400255,41.51223849086764,0.0028434195326170197,0.11397299949428391,8.21141763543852e-34,0.9350885717500113,0.3544141122790175,86.16270960671758
C19-M,015,M,44.99785309548246,44.993507308796154,0.0043457866863079175,0.1145859632026181,4.143540118860408e-45,0.9238867020289732,0.38266612315963816,86.16270960671758
C19-M,107,M,53.412484238106224,53.40570458089462,0.006779657211602341,0.11856636526515807,1.0220455200519684e-40,0.8933224317298208,0.4494163247683817,86.16270960671758
C19-M,018,M,58.216641853290376,58.21569089691817,0.0009509563722076564,0.13164052413569954,9.025648967025164e-39,0.8737015845173927,0.48646227110825085,86.16270960671758
C19-M,110,M,62.15123029537725,62.15747830360478,-0.006248008227530022,0.22638968332743836,1.0798091124886312e-21,0.8564868415432431,0.516168858285038,86.16270960671758
C19-M,113,M,64.8250392121952,64.8254300389105,-0.0003908267153036604,0.2120252330885242,6.333633966335531e-36,0.844210822718856,0.5360112748854751,86.16270960671758
C19-L,003,L,16.48940867469835,16.495291203956874,-0.005882529258524727,0.13036802088454852,0.31121589479932277,0.9896646451491057,0.1434011511177466,88.89151542137708
C19-L,006,L,33.437712996786786,33.454883908143636,-0.017170911356849672,0.12956561937712344,0.03506941933129606,0.9577278703342588,0.2876757313104553,88.89151542137708
C19-L,101,L,35.10628470252127,35.10025052517612,0.0060341773451497716,0.12763886065493935,3.0040839827321343e-16,0.9534376332238808,0.3015902510898599,88.89151542137708
C19-L,012,L,36.45945421840502,36.45801219807849,0.0014420203265288478,0.12098779264082428,9.486043187050916e-18,0.9498098730913371,0.312827756086665,88.89151542137708
C19-L,104,L,41.510052169688876,41.50837472673503,0.0016774429538486402,0.11326865505244976,1.784033112322924e-38,0.9351041270656418,0.354373068311919,88.89151542137708
C19-L,015,L,44.99094089182605,44.98671088987815,0.004230001947902906,0.1152380543460737,1.9431824618291517e-35,0.9239097829050068,0.38261039328855573,88.89151542137708
C19-L,107,L,53.397537748525764,53.39252713910839,0.005010609417375633,0.11779929680153879,4.467509764812779e-41,0.8933810427277193,0.44929980246460494,88.89151542137708
C19-L,018,L,58.2003781744862,58.199141663592194,0.0012365108940031178,0.1268730857532325,1.6467795777794396e-33,0.8737706180291329,0.48633826403953356,88.89151542137708
C19-L,110,L,62.16773592935416,62.171855653979364,-0.004119724625205379,0.22704046603458813,7.077651720239364e-33,0.8564124843007346,0.5162922202918072,88.89151542137708
C19-L,113,L,64.83629169156455,64.8372483551698,-0.0009566636052511512,0.2132342792268209,1.0344866661808422e-33,0.8441581842674672,0.5360941707706333,88.89151542137708
C21-S,003,S,16.519148684389975,16.530358331257666,-0.011209646867690992,0.13469791297716027,0.41867480115285544,0.9896273948407369,0.14365799448946834,86.15213448994812
C21-S,006,S,33.49651377335547,33.50894494522014,-0.012431171864676571,0.12838184649519555,0.07541343274196091,0.9575801281759575,0.2881671357433336,86.15213448994812
C21-S,101,S,35.08969193808759,35.08388106125159,0.005810876836001455,0.11752963028092389,1.438461246134306e-17,0.9534812932512272,0.30145219093575554,86.15213448994812
C21-S,012,S,36.44747714543459,36.4455767470635,0.0019003983710916827,0.11476527999845594,4.71840377886215e-20,0.9498425645599055,0.31272848055503655,86.15213448994812
C21-S,104,S,41.508077285032805,41.50921906860438,-0.001141783571576127,0.11432557673008287,4.13993385908952e-19,0.935110234234684,0.3543569525627435,86.15213448994812
C21-S,015,S,45.00113998120509,44.99576364212355,0.005376339081543335,0.11322075697403466,2.892098924955168e-38,0.9238757254493806,0.3826926232962701,86.15213448994812
C21-S,107,S,53.42422644963123,53.41943323832669,0.004793211304537692,0.12272369320173272,1.9919256419921384e-43,0.8932763752923469,0.449507861271153,86.15213448994812
C21-S,018,S,58.235816307202334,58.23547853989063,0.00033776731170576113,0.13352029975045532,5.502194246527288e-38,0.8736201731984367,0.48660845962717664,86.15213448994812
C21-S,110,S,62.11983575244064,62.1214955166066,-0.001659764165957256,0.1665713255503786,6.181269279441238e-18,0.8566282237003584,0.5159341880123556,86.15213448994812
C21-S,113,S,64.79137711720819,64.79405311970547,-0.0026760024972816154,0.17643373008443777,1.0982685605703124e-20,0.844368243460498,0.5357632587584121,86.15213448994812
C21-M,003,M,16.52470662797388,16.535956242920072,-0.011249614946191144,0.13023622780869165,0.3859030125546951,0.9896204259468375,0.14370599343381532,89.77657726288247
C21-M,006,M,33.49535153880567,33.511578164031995,-0.016226625226323677,0.12798759142846589,1.0879722670392715e-17,0.9575830508358829,0.2881574235584481,89.77657726288247
C21-M,101,M,35.10097169368527,35.0936451583589,0.007326535326363626,0.12196153946095152,9.849365570096433e-20,0.9534516153552766,0.3015460448694589,89.77657726288247
C21-M,012,M,36.456662911611836,36.45485113401753,0.001811777594305397,0.11399884287722807,7.745457543162975e-22,0.9498174929017134,0.31280461981547486,89.77657726288247
C21-M,104,M,41.51723075545598,41.516805264417826,0.00042549103815048284,0.11225019950717077,4.6340273548596045e-34,0.9350819255375045,0.35443164719459386,89.77657726288247
C21-M,015,M,45.00859884314603,45.00227742567316,0.006321417472875623,0.12139838668785861,4.9905157048632145e-31,0.9238508137042419,0.3827527583414782,89.77657726288247
C21-M,107,M,53.42733453459121,53.42353399449863,0.003800540092584015,0.11948949505183204,2.0947533688443113e-38,0.8932641828910323,0.44953208958206364,89.77657726288247
C21-M,018,M,58.240126677409364,58.23826019031639,0.001866487092975433,0.12530412998221951,5.09524881036428e-34,0.8736018687661874,0.4866413205721696,89.77657726288247
C21-M,110,M,62.13039656772118,62.132882297371204,-0.002485729650025803,0.17488724093527863,1.813900964618811e-15,0.856580671310209,0.5160131331058849,89.77657726288247
C21-M,113,M,64.80150899797708,64.80449353391468,-0.0029845359375997305,0.1805695565111533,3.2400323592860224e-21,0.8443208693981846,0.5358379134576926,89.77657726288247
C21-L,003,L,16.52666984419812,16.531753611091833,-0.005083766893712038,0.12416574003393746,0.2691521518834226,0.989617963788343,0.143722947880336,96.1417883771721
C21-L,006,L,33.494899014015076,33.51100844696204,-0.016109432946961988,0.11002412449364524,1.2248172421795175e-20,0.9575841887689318,0.28815364203797034,96.1417883771721
C21-L,101,L,35.09716131925688,35.09305850472262,0.004102814534256538,0.11095241212912679,1.0213655482739919e-24,0.9534616417738532,0.30151434073010286,96.1417883771721
C21-L,012,L,36.45633347955794,36.454582400589416,0.0017510789685246664,0.10660075449844449,2.915020212817745e-26,0.9498183921600835,0.3128018892437094,96.1417883771721
C21-L,104,L,41.51866326071649,41.51773335260263,0.000929908113853628,0.10862473009799198,5.921578556746486e-34,0.9350774947262301,0.35444333659488786,96.1417883771721
C21-L,015,L,45.01112203262087,45.00404682522175,0.00707520739911871,0.10494395259749092,3.9863915138222014e-39,0.9238423856541907,0.3827731005031224,96.1417883771721
C21-L,107,L,53.43138562933257,53.42741501840277,0.003970610929798113,0.11265415283096086,6.264688590845925e-36,0.8932482902627774,0.4495636683970637,96.1417883771721
C21-L,018,L,58.24428224595031,58.24341186614863,0.0008703798016824749,0.11802218442238113,2.1380363822233878e-30,0.8735842205449363,0.48667300070467856,96.1417883771721
C21-L,110,L,62.13520113458505,62.13862180350491,-0.0034206689198583717,0.16484859019596196,3.02192381231336e-24,0.8565590352848524,0.516049047157228,96.1417883771721
C21-L,113,L,64.8095690952722,64.81100188994728,-0.001432794675082505,0.16683910784999145,1.1881516088537634e-30,0.8442831777472061,0.5358972996508563,96.1417883771721
C24-S,003,S,16.54333621427131,16.5459655158491,-0.0026293015777909545,0.1462543074021348,0.5468111712107923,0.989597050038173,0.14386687789670596,76.31454779911329
C24-S,006,S,33.547153862774415,33.53968096453652,0.007472898237892878,0.12191104912397559,0.12727431475820156,0.9574526883897685,0.28859027962702577,76.31454779911329
C24-S,101,S,35.07332424268692,35.07260677461292,0.0007174680740007489,0.10874297172258131,1.5582146321438807e-16,0.9535243414748594,0.3013159972768382,76.31454779911329
C24-S,012,S,36.43529475695931,36.43698518959493,-0.001690432635619743,0.11455165830224871,6.419015576953927e-18,0.9498758057931984,0.31262749970007764,76.31454779911329
C24-S,104,S,41.50476239035115,41.50980889531179,-0.005046504960645848,0.12292900335483878,3.3917994423236185e-28,0.9351204846506136,0.35432990162672073,76.31454779911329
C24-S,015,S,45.00168003423334,45.002132579405284,-0.00045254517194592836,0.13924718752120138,2.7328049172189864e-32,0.9238739218655252,0.3826969773813395,76.31454779911329
C24-S,107,S,53.439115626358245,53.43866334047771,0.0004522858805344754,0.1492692943136867,4.0556440897760267e-38,0.8932179620367278,0.4496239231790884,76.31454779911329
C24-S,018,S,58.26006552120398,58.26166413832476,-0.0015986171207842403,0.157046119357339,7.93431138462058e-34,0.8735171803238542,0.4867933192629734,76.31454779911329
C24-S,110,S,62.09954146944704,62.096580801773904,0.002960667673136186,0.14650719541914684,1.8360089723167784e-35,0.8567195827413876,0.5157824701823654,76.31454779911329
C24-S,113,S,64.77326580103879,64.77422306297352,-0.0009572619347295586,0.15725166913226296,6.083051942310709e-28,0.8444529108592665,0.5356297987801945,76.31454779911329
C24-M,003,M,16.543911322495088,16.547495861413502,-0.0035845389184139265,0.14765854731433828,0.5716828147871318,0.9895963279915104,0.14387184445095233,74.24289184572605
C24-M,006,M,33.54706436712472,33.54261823155663,0.004446135568088039,0.12339733084942996,0.3043365617092823,0.9574529137775835,0.2885895318593786,74.24289184572605
C24-M,101,M,35.06183213522906,35.05904462919345,0.0027875060356095105,0.11400313791330406,4.604257568236773e-13,0.9535545549248498,0.3012203691354085,74.24289184572605
C24-M,012,M,36.423089730459694,36.424081398538554,-0.0009916680788606413,0.1202860594927555,6.172012183968007e-14,0.9499090980317422,0.3125263276534028,74.24289184572605
C24-M,104,M,41.494588420863344,41.49902135741686,-0.0044329365535134,0.12593961577417587,5.822230289289155e-20,0.9351519400151288,0.3542468759014551,74.24289184572605
C24-M,015,M,44.991286425613396,44.99256650833678,-0.0012800827233832024,0.13372164720945476,2.5931277090454956e-39,0.9239086291961236,0.38261317919922694,74.24289184572605
C24-M,107,M,53.433497406372936,53.43151526095743,0.0019821454155035667,0.1505446969155373,2.597183313841419e-38,0.8932400052230889,0.4495801297533689,74.24289184572605
C24-M,018,M,58.253997567708076,58.2556624130567,-0.0016648453486212134,0.15885322107553934,1.9107114832506833e-31,0.8735429562091791,0.4867470633268661,74.24289184572605
C24-M,110,M,62.07029820745465,62.069748243312176,0.0005499641424719925,0.15541548661069518,7.886469795764412e-33,0.8568511802615562,0.5155638223191946,74.24289184572605
C24-M,113,M,64.74886949916487,64.74843025546618,0.0004392436986933035,0.15869015784796295,4.568807156837221e-32,0.8445669261782398,0.5354500043942848,74.24289184572605
C24-L,003,L,16.551059160935424,16.55356487419463,-0.002505713259207454,0.14038260388702106,0.5197419956812597,0.9895873518215536,0.14393357188232625,78.398811865349
C24-L,006,L,33.550703879545495,33.551517659398726,-0.000813779853231722,0.12070842157260861,0.10877853737965562,0.9574437474783187,0.2886199411244368,78.398811865349
C24-L,101,L,35.06053555871727,35.06072963730826,-0.00019407859099374036,0.11028632618927629,6.780210033271437e-20,0.9535579631013704,0.3012095798708359,78.398811865349
C24-L,012,L,36.42535942386175,36.42624794247937,-0.0008885186176215143,0.115057032689082,1.1922655520124315e-16,0.9499029076953719,0.31254514226248636,78.398811865349
C24-L,104,L,41.499921897408996,41.502842350584544,-0.002920453175548232,0.12274775908480955,2.480454925862761e-29,0.9351354511612424,0.3542904006340839,78.398811865349
C24-L,015,L,45.00224401197438,44.99743420220705,0.004809809767330364,0.12949708508134683,3.547337666819798e-34,0.9238720383597867,0.3827015243462361,78.398811865349
C24-L,107,L,53.439963207207995,53.43872722153712,0.001235985670874129,0.14011211390428385,7.135753404267725e-45,0.8932146363517474,0.44963052988761315,78.398811865349
C24-L,018,L,58.2628934074428,58.26415033387204,-0.00125692642923525,0.15174286658579628,8.753638159000283e-32,0.8735051669904107,0.4868148757392842,78.398811865349
C24-L,110,L,62.0704084501952,62.069496319080415,0.0009121311147879396,0.14942613089340737,3.593108714293451e-23,0.8568506842632939,0.5155646466521195,78.398811865349
C24-L,113,L,64.74793223721521,64.74910159190169,-0.0011693546864819382,0.159302602760267,2.8909525262719875e-31,0.8445713056777604,0.5354430965338548,78.398811865349
C25-S,003,S,16.540882965061044,16.55568098902049,-0.014798023959446738,0.16126078047335032,0.6323375755506231,0.9896001298053075,0.14384569193868316,66.52566013864217
C25-S,006,S,33.55025939872372,33.54278165491034,0.007477743813375071,0.12978863062716053,0.40603919366087327,0.9574448669779081,0.2886162273637017,66.52566013864217
C25-S,101,S,35.08017269705978,35.078168556170795,0.002004140888985262,0.11896392204038204,2.275123898732485e-15,0.9535063319110655,0.301372983204376,66.52566013864217
C25-S,012,S,36.438962721798866,36.44188930324353,-0.0029265814446617355,0.12534052278789304,0.03405209579639718,0.949865798403057,0.31265790414464695,66.52566013864217
C25-S,104,S,41.505101146993276,41.51229046046694,-0.007189313473666914,0.13482249716572292,2.87985478750906e-17,0.9351194371731473,0.35433266603712443,66.52566013864217
C25-S,015,S,45.00775728013365,45.00295032298743,0.004806957146222146,0.13334575976350463,4.890775980485105e-19,0.9238536246242794,0.3827459735497958,66.52566013864217
C25-S,107,S,53.43934968801711,53.43540007533064,0.003949612686469095,0.16387628142556787,1.5725889167454455e-18,0.893217043645044,0.44962574764131075,66.52566013864217
C25-S,018,S,58.25154482422231,58.25599033448147,-0.004445510259159846,0.17394495061500284,1.0809590775382795e-26,0.8735533744526234,0.4867283657055901,66.52566013864217
C25-S,110,S,62.09734936503367,62.09294508945818,0.004404275575488725,0.1684534823165104,1.6692159241162308e-38,0.8567294493587526,0.5157660812824439,66.52566013864217
C25-S,113,S,64.7657186162944,64.76907824224614,-0.0033596259517452154,0.17928590253620394,6.619871391226875e-34,0.8444881864694549,0.5355741805889556,66.52566013864217
C25-M,003,M,16.53733612365995,16.53847484349618,-0.0011387198362271533,0.16160440842449794,0.5626513330459101,0.9896045816474822,0.14381506173663322,63.618150662800616
C25-M,006,M,33.53547123255196,33.52683926996932,0.00863196258264054,0.13682841739849894,0.3643722699701561,0.9574821052452529,0.28849266565221104,63.618150662800616
C25-M,101,M,35.06201584701523,35.059354731574594,0.0026611154406381843,0.12391071414583701,9.252560097993164e-17,0.9535540720108119,0.3012218978620235,63.618150662800616
C25-M,012,M,36.42300882690094,36.4232790137543,-0.00027018685336344106,0.13131573359961,0.10302593627217113,0.9499093186803239,0.3125256570016018,63.618150662800616
C25-M,104,M,41.49393519317646,41.494383534330744,-0.00044834115428216137,0.1423817508861441,0.06906820883170675,0.9351539593796281,0.35424154507426847,63.618150662800616
C25-M,015,M,44.974401082240895,44.98549163023116,-0.011090547990264099,0.1484427053072035,5.149766600457286e-27,0.9239649981429673,0.3824770348748621,63.618150662800616
C25-M,107,M,53.420629080023126,53.41895396388034,0.001675116142784816,0.17195131526596338,3.707661006927166e-22,0.8932904862398933,0.4494798184493882,63.618150662800616
C25-M,018,M,58.23925406916239,58.24009996109807,-0.0008458919356755246,0.18429510345761313,8.751919844870916e-24,0.8736055744870168,0.4866346681291925,63.618150662800616
C25-M,110,M,62.074533118035184,62.073599868612995,0.0009332494221894194,0.1742552485142688,2.4314007811346997e-36,0.8568321262076968,0.5155954882448037,63.618150662800616
C25-M,113,M,64.75148021391796,64.75012929239698,0.001350921520980819,0.18682361256257518,1.3456596561681287e-34,0.8445547269171867,0.5354692458412865,63.618150662800616
C25-L,003,L,16.553313152187354,16.555603332027474,-0.0022901798401200324,0.15865228950809404,0.5819843020937844,0.9895845204878013,0.14395303682426572,64.66440026483657
C25-L,006,L,33.55089998902258,33.54469857912474,0.006201409897840904,0.1348440080462787,0.29636895196008256,0.957443253539089,0.28862157967221314,64.66440026483657
C25-L,101,L,35.07038153670018,35.069951082871334,0.00043045382884798755,0.12244004800129232,0.02786283810062663,0.9535320789414609,0.3012915107160766,64.66440026483657
C25-L,012,L,36.43265108850594,36.434174860682376,-0.0015237721764336243,0.12969650873845387,0.0808683611054683,0.9498830179691992,0.3126055856406378,64.66440026483657
C25-L,104,L,41.50535680563889,41.50624751739365,-0.000890711754763629,0.14139467507387013,0.07523409788473251,0.9351186466395603,0.35433475232750894,64.66440026483657
C25-L,015,L,44.99526664778672,44.99791905841077,-0.0026524106240515266,0.1515192287491489,0.07942650341203525,0.9238953389561005,0.3826452700023771,64.66440026483657
C25-L,107,L,53.43197957656226,53.43251053059401,-0.000530954031745523,0.17148660280273056,3.4644243506646265e-23,0.8932459600870417,0.4495682982464168,64.66440026483657
C25-L,018,L,58.2535055209901,58.25420014086381,-0.0006946198737054488,0.18574423869670828,5.594560874481086e-22,0.8735450462529328,0.4867433124008602,64.66440026483657
C25-L,110,L,62.08001329315919,62.07854984587611,0.0014634472830792333,0.17632110489068067,7.097962078224502e-35,0.8568074676213965,0.5156364644089959,64.66440026483657
C25-L,113,L,64.75565687491307,64.75556050625583,9.63686572390543e-05,0.1923005126104878,1.552580698463526e-35,0.8445352094429869,0.5355000280215588,64.66440026483657
C26-S,003,S,16.527294909227635,16.529243090043263,-0.0019481808156278646,0.13256184058115314,0.3871569761518977,0.9896171798049808,0.14372834596848472,88.73256152812583
C26-S,006,S,33.51026304426447,33.51197185448471,-0.0017088102202436062,0.10877044659535351,9.918620084165368e-18,0.9575455455426143,0.28828202894300775,88.73256152812583
C26-S,101,S,35.092287886346384,35.091066183810845,0.001221702535538327,0.1041071609925141,5.9216239762329286e-24,0.9534744639320949,0.30147379094940285,88.73256152812583
C26-S,012,S,36.45183321425534,36.452989186975884,-0.001155972720546572,0.10640561339308403,8.718198825930567e-28,0.9498306758532898,0.312764587522441,88.73256152812583
C26-S,104,S,41.515709840277204,41.51757845998779,-0.001868619710585051,0.11222732204226557,1.7092002711975559e-32,0.9350866296451952,0.3544192362990328,88.73256152812583
C26-S,015,S,45.00810258306703,45.00485581696105,0.0032467661059811803,0.11201002301506098,1.5694744380200673e-44,0.9238524712776528,0.3827487574299539,88.73256152812583
C26-S,107,S,53.43180854842279,53.43052827393319,0.0012802744895950013,0.12258731716884895,2.589102110505979e-44,0.8932466310676642,0.4495669650744683,88.73256152812583
C26-S,018,S,58.24699424552788,58.24785685128719,-0.0008626057593090763,0.12881077778968622,3.543830231643175e-35,0.8735727023753741,0.48669367538995817,88.73256152812583
C26-S,110,S,62.13936803386529,62.13987646699043,-0.000508433125141039,0.13570466422991492,2.140922411491027e-28,0.856540269598144,0.5160801939202266,88.73256152812583
C26-S,113,S,64.81311421099056,64.81312355948293,-9.348492369554151e-06,0.13970524836863385,5.947164174782503e-26,0.8442665983040541,0.5359234189584374,88.73256152812583
C26-M,003,M,16.532427447022197,16.528046674229536,0.004380772792661247,0.12455429638230732,0.339398910047309,0.9896107412424617,0.14377267062117668,94.8174700032029
C26-M,006,M,33.51468518498148,33.51611001589669,-0.0014248309152122829,0.10229958915484183,3.085065058627667e-20,0.9575344198941597,0.2883189808492586,94.8174700032029
C26-M,101,M,35.078627318324244,35.07605342754756,0.0025738907766807984,0.1030217921662222,1.5393450303774438e-22,0.9535103961324415,0.30136012421578684,94.8174700032029
C26-M,012,M,36.43859137558212,36.43906237840402,-0.0004710028218966045,0.10344714254914496,1.821497367737041e-18,0.9498668115994852,0.31265482600118005,94.8174700032029
C26-M,104,M,41.50494297657367,41.507321891876394,-0.002378915302720941,0.10980486598234564,4.5521682941912943e-35,0.935119926256679,0.3543313752939519,94.8174700032029
C26-M,015,M,44.99408413029748,44.996871861032986,-0.0027877307355055336,0.11825182568213005,1.2305687537690368e-33,0.9238992875810316,0.3826357359255175,94.8174700032029
C26-M,107,M,53.43069650734955,53.4274993559757,0.0031971513738540125,0.11773655693695936,2.9628228578955634e-40,0.8932509937983466,0.4495582966404537,94.8174700032029
C26-M,018,M,58.24677142323133,58.247452419684286,-0.0006809964529566059,0.12279791050754264,8.177891452417312e-32,0.8735736487453698,0.48669197673446524,94.8174700032029
C26-M,110,M,62.11575493084445,62.11591760840699,-0.0001626775625354071,0.138309211536229,1.0036805747941905e-32,0.8566465965469191,0.5159036815381143,94.8174700032029
C26-M,113,M,64.79143960200875,64.79115135196054,0.00028825004821442235,0.13962120747658424,1.1495557146501383e-25,0.8443679513179088,0.5357637191777712,94.8174700032029
C26-L,003,L,16.529665872708527,16.530426660100183,-0.0007607873916555263,0.12805908358552512,0.3547230794937903,0.9896142057732463,0.14374882167095135,92.21019730274314
C26-L,006,L,33.512596204930055,33.51681586476203,-0.004219659831974809,0.10359439097773769,5.158031200078149e-20,0.9575396757295133,0.28830152515000435,92.21019730274314
C26-L,101,L,35.08230728525734,35.079805273360904,0.0025020118964391713,0.10387270704760722,4.777955139202827e-28,0.9535007178311504,0.3013907448736288,92.21019730274314
C26-L,012,L,36.442556312463516,36.44256932649735,-1.3014033832803307e-05,0.10582218161916744,1.7567759688386775e-28,0.9498559929858212,0.31268769177714595,92.21019730274314
C26-L,104,L,41.5080422386832,41.50997334241764,-0.001931103734435169,0.11063672922645132,2.167359443234968e-37,0.9351103426101415,0.3543566665713288,92.21019730274314
C26-L,015,L,45.00121901016992,44.99897079274705,0.0022482174228670715,0.11506537464823617,1.1604924759225678e-42,0.9238754615222003,0.3826932604542981,92.21019730274314
C26-L,107,L,53.42951756877916,53.42833051120485,0.001187057574313144,0.1210877377003014,6.509181507798094e-36,0.8932556188876888,0.44954910668977205,92.21019730274314
C26-L,018,L,58.24793517436552,58.24757742176861,0.0003577525969120643,0.12369781925537342,1.5742271420581557e-31,0.8735687060296327,0.4867008484127732,92.21019730274314
C26-L,110,L,62.118648373877804,62.11965097068804,-0.0010025968102382876,0.14369772010514248,1.0265916289170632e-25,0.8566335696781089,0.5159253117463231,92.21019730274314
C26-L,113,L,64.79426563381124,64.79439405377977,-0.00012841996853296678,0.14639060966317902,1.7352224387399402e-28,0.8443547381742371,0.5357845426313784,92.21019730274314
C27-S,003,S,16.542892579005898,16.554762821522466,-0.011870242516568652,0.15959117363235206,0.7069756685656735,0.9895976070038979,0.14386304672207828,67.17278938574142
C27-S,006,S,33.55134972221196,33.542799186543164,0.008550535668796044,0.12979210553971288,0.46098595555315586,0.9574421207894379,0.28862533731158024,67.17278938574142
C27-S,101,S,35.07920163647998,35.076866362980866,0.002335273499113555,0.11859347832364386,0.1128716230224361,0.9535088857422827,0.3013649030834723,67.17278938574142
C27-S,012,S,36.43741448367155,36.44071165309276,-0.0032971694212093894,0.1235084496720581,0.03738006329483032,0.9498700226143112,0.312645070549158,67.17278938574142
C27-S,104,S,41.501280825075746,41.51155280996031,-0.010271984884560936,0.13421066105193927,8.32897575621412e-17,0.935131249607772,0.3543014902692434,67.17278938574142
C27-S,015,S,45.00727586514548,45.00250076953187,0.004775095613609892,0.13229258958474044,6.591216838214922e-13,0.9238552325848975,0.38274209230956663,67.17278938574142
C27-S,107,S,53.44073689897817,53.43562202184948,0.005114877128690409,0.15632534892864922,3.658359977006201e-27,0.8932116005454758,0.44963656062534496,67.17278938574142
C27-S,018,S,58.251632901055984,58.25659177096924,-0.004958869913252784,0.17536295055340453,2.951938256535593e-26,0.873553000345462,0.48672903713199744,67.17278938574142
C27-S,110,S,62.098643326783844,62.09201789342033,0.006625433363510069,0.16511691442282073,6.156979251910778e-35,0.8567236253011531,0.515775755392641,67.17278938574142
C27-S,113,S,64.7634668164279,64.7684081845654,-0.004941368137508562,0.1881327883233604,5.438441561737097e-35,0.8444987106930059,0.5355575857345789,67.17278938574142
C27-M,003,M,16.530543329782653,16.546463319034064,-0.015919989251411693,0.16751416610112593,0.6667626725654493,0.989613105022492,0.14375639939753054,62.79365392084625
C27-M,006,M,33.53499379877399,33.530757419106024,0.0042363796679651955,0.1354808698140066,0.47831078509011277,0.9574833072115421,0.2884886764003878,62.79365392084625
C27-M,101,M,35.06643750426826,35.066816635502256,-0.00037913123399846427,0.12398077785583371,0.13047257660305997,0.9535424482808809,0.30125869170283465,62.79365392084625
C27-M,012,M,36.42584235289476,36.43027041438047,-0.00442806148571151,0.12896263532178193,0.164689605027401,0.9499015905120536,0.31254914548382756,62.79365392084625
C27-M,104,M,41.490721444366606,41.49968101425977,-0.008959569893164598,0.14101155768682055,0.06715273074162881,0.9351638938042097,0.354215318309286,62.79365392084625
C27-M,015,M,45.00675207208965,44.989655174888966,0.017096897200680417,0.12926246672051497,0.0976993593265575,0.9238569820727819,0.3827378694032922,62.79365392084625
C27-M,107,M,53.419723262311365,53.42040966267519,-0.0006864003638256122,0.16863065926586945,0.04730822609916155,0.8932940392379151,0.4494727571967074,62.79365392084625
C27-M,018,M,58.23645879456348,58.23999207098585,-0.0035332764223667823,0.18604662660948257,3.339379220304541e-23,0.8736174448878935,0.4866133577981068,62.79365392084625
C27-M,110,M,62.08004293983658,62.07733674092159,0.0027061989149927967,0.17498022650673897,1.0813817991202895e-39,0.85680733421793,0.5156366860788364,62.79365392084625
C27-M,113,M,64.75029374987832,64.7528464440628,-0.0025526941844731255,0.18422088879912918,5.711869279512333e-34,0.8445602710412256,0.5354605014179585,62.79365392084625
C27-L,003,L,16.551566585704744,16.552281096275042,-0.0007145105702974774,0.15560106791191233,0.5826771400133783,0.989586714457232,0.14393795388896166,67.33347971423304
C27-L,006,L,33.54770010634184,33.542103948161234,0.005596158180608768,0.12843743491333187,0.3322062538011039,0.9574513127052787,0.2885948436804418,67.33347971423304
C27-L,101,L,35.07695421575284,35.073879339570105,0.00307487618273683,0.11712741109003623,4.647267824527002e-13,0.9535147960616921,0.30134620238428383,67.33347971423304
C27-L,012,L,36.43750119326654,36.43795502957087,-0.0004538363043309346,0.12706747386138464,0.0033583625583690694,0.9498697860405283,0.31264578930048137,67.33347971423304
C27-L,104,L,41.50834452896471,41.509613449095724,-0.0012689201310109866,0.1362804483714652,2.54863531957881e-15,0.9351094078209629,0.35435913337280894,67.33347971423304
C27-L,015,L,44.99389283382665,45.001099097038406,-0.007206263211756436,0.18628214111982092,1.4997886141638399e-15,0.9238999263429002,0.3826341935891036,67.33347971423304
C27-L,107,L,53.43726414562226,53.43548033363925,0.0017838119830102528,0.16184320686327744,4.261689408802237e-25,0.8932252265916307,0.4496094912035666,67.33347971423304
C27-L,018,L,58.25622465819255,58.2571656091336,-0.0009409509410502892,0.17645218796397577,2.2914729392284478e-24,0.8735334961000117,0.486764040569238,67.33347971423304
C27-L,110,L,62.08994572821192,62.08996402601226,-1.8297800338018533e-05,0.16903189713439074,3.377605778069488e-37,0.8567627706598693,0.515710727841902,67.33347971423304
C27-L,113,L,64.76825535994472,64.76683503435972,0.0014203255850020469,0.1796479247635231,1.2765887271578902e-28,0.8444763301152426,0.5355928751160641,67.33347971423304
