Repository: PengsenLuo/nfm-sintering

# NFM Sintering PINN — analysis code and data

Analysis pipeline, models, and data behind a study of how sintering process
parameters (temperature, ramp rate, holding time) and precursor particle
size interact to determine the morphology and packing (compacted) density of
NaNi₁/₃Fe₁/₃Mn₁/₃O₂ (NFM), a sodium-ion battery layered-oxide cathode
material. The dataset is a full-factorial design of 27 process conditions
(3 temperatures × 3 ramp rates × 3 holding times) × 3 precursor particle-size
architectures (S / M / L), 81 samples co-fired in the same furnace batches,
characterized by laser diffraction, SEM, XRD, and compacted-density
measurement.

## Citation

> Pengsen Luo, Yunlong Zhang, Zhan Shen, Chengan Liao, Zi-Feng Ma\*.
> **Hierarchical Design and Manufacturing of Sodium-Ion Layered Oxide
> Cathode Powders via Scale-Selective Control of Precursor Architecture and
> Thermal History.** *(Journal, year, volume, pages — to be completed on
> publication.)*

See `CITATION.cff` for a machine-readable citation record. The DOI and
journal details will be filled in once the paper is published.

## Repository structure

```
src/nfm/            Installable Python package: data processors (XRD/SEM/
                     PSD/compacted-density), feature engineering, models
                     (baselines + a physics-informed neural net), cross-
                     validation, statistics.
scripts/             Numbered pipeline scripts (data processing → feature
                     building → modeling → statistics → figures), plus
                     scripts/figs/ for figure generation.
tests/               pytest suite (130 tests).
configs/config.yaml  Hyperparameters, physical constants, instrument
                     calibration values, column-role declarations.
src/nfm/schema.py    Single source of truth for every data column: name,
                     unit, role (input vs. target), and processing layer.
data/raw/            Raw instrument output (see "Data" below — not all of
                     it is included in this repository).
data/interim/        Intermediate processing products (per-instrument
                     feature tables, diagnostics).
data/processed/      master_table.csv — the single entry point joining all
                     81 samples' inputs and measured targets. Everything in
                     this repository that reports a number derived from it.
source_data/         Journal-style Source Data: one CSV per main-text and
                     supplementary figure panel, plus MANIFEST.csv mapping
                     each file to its figure/panel.
```

### Running the tests

```bash
pytest tests/ -v
```

All 130 tests pass against `requirements-lock.txt`.

## Reproducing the analysis

The scripts are numbered in pipeline order. Each data processor only reads
`data/raw/` and writes `data/interim/`; `05_integrate.py` joins everything
(plus within-furnace difference quantities) into `data/processed/master_table.csv`,
which is the only input every downstream script needs.

```bash
python scripts/01_process_psd.py       # laser diffraction -> D10/D50/D90/Span + bimodal fit
python scripts/02_process_sem.py       # SEM -> secondary-particle size, shape descriptors
python scripts/03_process_xrd.py       # XRD -> D_XRD, Williamson-Hall, lattice parameters
python scripts/04_process_density.py   # compacted density
python scripts/05_integrate.py         # merge + within-furnace memory indices -> master_table.csv
python scripts/06_build_features.py    # physical derived features (thermal exposure Theta, etc.)
python scripts/07_train_eval.py --cv loco   # baselines + physics-constrained model, LOCO (27-fold)
```

## Data

| Directory | Contents | Included here? |
|---|---|---|
| `data/raw/xrd/` | Raw diffractograms (text) | Yes |
| `data/raw/psd/` | Laser-diffraction CSV exports | Yes |
| `data/raw/density/` | Compacted-density measurement log | Yes |
| `data/raw/sem/` | ~970 raw SEM TIFF images | **No** — see below |
| `data/interim/` | Per-instrument feature tables and processing diagnostics | Yes (image-only diagnostic subfolders, e.g. segmentation overlay PNGs, are excluded — they are not needed to reproduce any reported number) |
| `data/processed/master_table.csv` | The 81-sample joined table every reported number derives from | Yes |
| `source_data/` | Per-figure-panel Source Data (see above) | Yes, except Fig. 5(a) — see "Known limitations" |

**Raw SEM images are not included** (roughly 760 MB across ~970 TIFF files,
which would make this repository unreasonably large to clone). If you need
them to rerun `scripts/02_process_sem.py` from raw images, please contact
the corresponding author. All numbers derived from these images
(`data/interim/sem_features.csv`, `data/interim/sem_shape_descriptors.csv`,
and everything downstream) are included, so nothing that feeds
`master_table.csv` or `source_data/` requires the raw images.

File: data/processed/master_table.csv (part 1 of 2)
sample_id,condition_id,precursor,T_C,beta,t_hold,precursor_D50,bimodal,blend_ratio,D10,D50,D90,Span,D10_selfcalc,D50_selfcalc,D90_selfcalc,Span_selfcalc,D_value_source,B_bimodal,peak1_um,peak2_um,w_small,separation,bimodal_r2,note,n_modes,mode_positions_um,D_sec,aspect_ratio,circularity,convexity,D_pri_sem,n_sec,n_pri,D_pri_sem_classic,n_pri_classic,primary_segmentable,acf_scale_um,edge_density,xrd_instrument,two_theta_offset_applied,zero_offset_hits,hydrate_index,resolution_ratio,D_XRD_reliable,D_XRD,D_XRD_003,D_XRD_104,D_XRD_n_peaks,D_XRD_WH,microstrain_WH,wh_r2,wh_n_peaks,lattice_a,lattice_c,c_a_ratio,zero_shift,compaction_density,hier_size_ratio,T_K,inv_T_K,Theta,t_eff,M_D,M_D_agg,M_B,dRho_M,M_B_note
C01-S,C01,S,850.0,2.0,10.0,3.67,0,1.0,0.306,1.85,3.41,1.678,0.2690066225165563,1.6296875,3.0046153846153847,1.678609403397172,instrument,0.491275481831771,0.7574038724993647,1.8446436045444012,0.3682979392548196,0.6669538836217397,0.999053470187066,ok,2.0,"[0.276, 1.88]",3.870791546133164,1.418786393352632,0.718903736468451,0.8789200509925332,,2980,0,,0,False,0.2754,0.1341,1,0.0200000000000013,5,0.0,2.4678941987149843,True,46.93374761102706,43.797821402893966,50.06967381916016,2,51.84689957686875,0.0001521449945122,0.0526966645023645,7,2.981612802102768,16.00651927426297,5.368409762318719,-0.0646176396350504,3.11,,1123.15,0.0008903530249744023,4.174725607225732,10.394728092494002,0.1065292096219931,0.6119572698715358,,,
C01-M,C01,M,850.0,2.0,10.0,9.7,1,0.3,0.351,2.32,6.65,2.713,0.3091238938053097,2.0494373401534527,5.867211895910783,2.712006799724508,instrument,0.7190208445859952,0.2348746224370348,2.3571796981138124,0.1054531713776464,3.409194978172135,0.9993583353771122,ok,2.0,"[0.276, 1.88]",8.849368497770836,1.5789289469363923,0.3856150652261728,0.7706615357311535,,488,0,,0,False,0.1786,0.1498,1,0.0200000000000013,5,0.0,2.6710225503313136,True,42.86950230591994,40.12887982408729,45.6101247877526,2,49.81581210096181,0.0004462879572551,0.2983989515960615,7,2.982037700668647,16.010872807425926,5.369104758077301,-0.0624761426992545,3.42,,1123.15,0.0008903530249744023,4.174725607225732,10.394728092494002,0.1065292096219931,0.6119572698715358,0.4444353514188729,0.10000000000000009,computed
C01-L,C01,L,850.0,2.0,10.0,12.4,0,0.0,1.13,2.78,5.99,1.75,0.9961801242236024,2.4443571428571427,5.276685082872929,1.7511782069808175,instrument,0.7202276175266668,0.2295787433596152,2.64940284797638,0.0846127398165946,4.256023496507864,0.9998923778740632,ok,2.0,"[0.276, 2.42]",9.213178512111671,1.469620066497575,0.4735943529558359,0.8287671232876712,,501,0,,0,False,0.201,0.1409,1,0.0200000000000013,5,0.6670406471423571,2.707553312063746,True,42.42732360509935,39.95663392437353,44.898013285825165,2,54.88541111911412,0.0009385798878776,0.5413646730205512,7,2.981944182792096,16.00734556636044,5.3680902743699965,-0.0639155990531829,3.41,,1123.15,0.0008903530249744023,4.174725607225732,10.394728092494002,0.1065292096219931,0.6119572698715358,,,
C02-S,C02,S,850.0,2.0,15.0,3.67,0,1.0,,,,,,,,,,,,,,,,,,,4.208679785659095,1.437727583678147,0.6600504103784588,0.8571428571428571,,2609,0,,0,False,0.2456,0.1357,2,0.2700000000000015,5,1.3335217617633186,2.7627294385716725,True,34.395758798976914,30.347044448292696,38.444473149661135,2,30.371158284730296,0.0,0.3888892952466337,7,2.980643518968187,15.994942333157184,5.366271488478493,-0.0822755261952338,3.07,,1123.15,0.0008903530249744023,6.181622071984794,15.394728092494002,,0.637223768280272,,,
C02-M,C02,M,850.0,2.0,15.0,9.7,1,0.3,,,,,,,,,,,,,,,,,,,9.647374794205136,1.5767243068634595,0.3462200452749027,0.7567397010168609,,414,0,,0,False,0.1414,0.1534,2,0.1200000000000014,5,9.843853095454476,2.8005071363052063,True,33.84403450150018,30.66820678800344,37.01986221499692,2,30.563850055035456,0.0001710355023973,0.0216070611862843,7,2.9807505731744683,16.00984802450809,5.371079408183346,-0.0723450990352266,3.43,,1123.15,0.0008903530249744023,6.181622071984794,15.394728092494002,,0.637223768280272,,0.14300000000000068,no_data
C02-L,C02,L,850.0,2.0,15.0,12.4,0,0.0,,,,,,,,,,,,,,,,,,,9.77164328274587,1.5451075464132318,0.4398095588506672,0.8154944770741188,,468,0,,0,False,0.1563,0.1494,2,0.0500000000000013,5,0.0,2.079357824627938,True,42.14562865430021,44.02225471985553,40.26900258874489,2,54.72218693736336,0.0007141920051285,0.497166171899403,7,2.982030102088882,15.986408743947171,5.360914610737448,-0.0874072942244657,3.38,,1123.15,0.0008903530249744023,6.181622071984794,15.394728092494002,,0.637223768280272,,,
C03-S,C03,S,850.0,2.0,20.0,3.67,0,1.0,0.824,1.76,3.63,1.594,0.7266676217765043,1.5497690531177828,3.190597014925373,1.5898687537939946,instrument,,1.65,,,,,unimodal_by_modecount,1.0,[1.65],4.08621916744697,1.4325807484540871,0.6846060850013922,0.8631578947368421,,2809,0,,0,False,0.2605,0.1333,1,0.0100000000000013,5,0.1756928372444598,2.119580491591105,True,55.82958825986819,51.21793905023089,60.441237469505495,2,65.50239343880577,0.0002849418331416,0.1455755130922386,7,2.985062201702867,15.98447411146913,5.354821116407752,-0.0697670171074548,3.2,,1123.15,0.0008903530249744023,8.188518536743857,20.394728092494002,0.06987399770904926,0.6166685168388579,,,
C03-M,C03,M,850.0,2.0,20.0,9.7,1,0.3,1.05,2.68,5.8,1.773,0.9231661237785016,2.3597350069735006,5.107142857142856,1.773070586739547,instrument,,2.75,,,,,unimodal_by_modecount,1.0,[2.75],10.295226328041476,1.468115734489466,0.4050851886639898,0.7950938554963686,,386,0,,0,False,0.2307,0.1365,1,0.0300000000000013,5,0.0,2.400975088414886,True,47.37712878670997,43.00895406403072,51.74530350938922,2,48.37332533515748,1.601614590082534e-05,0.0005656786438755,7,2.98560910785683,15.98822036621851,5.355094986863632,-0.0758807410891335,3.48,,1123.15,0.0008903530249744023,8.188518536743857,20.394728092494002,0.06987399770904926,0.6166685168388579,0.0,0.09800000000000031,erased_endpoint
C03-L,C03,L,850.0,2.0,20.0,12.4,0,0.0,0.994,2.37,4.88,1.637,0.8750687679083096,2.0920051085568327,4.301590909090908,1.6379128937913443,instrument,,2.42,,,,,unimodal_by_modecount,1.0,[2.42],9.4697353194502,1.4274911287789949,0.5782163715153235,0.8666440983976529,,492,0,,0,False,0.1563,0.1507,1,0.0300000000000013,5,0.1100400176348875,2.417440522328299,True,48.656997723471896,46.10310376567544,51.21089168126836,2,60.31491368195304,0.0003223909826741,0.1876501034490214,7,2.985411821234472,15.98558984864935,5.354567746716863,-0.0733624016774761,3.46,,1123.15,0.0008903530249744023,8.188518536743857,20.394728092494002,0.06987399770904926,0.6166685168388579,,,
C04-S,C04,S,850.0,5.0,10.0,3.67,0,1.0,0.286,1.55,2.6,1.496,0.25191,1.3636141304347826,2.2927914110429453,1.4966707703389803,instrument,1.8513893298598296,0.2558369047642705,1.5451515470615085,0.2148996986205482,4.307566138398493,0.9999689204296378,ok,2.0,"[0.276, 1.65]",4.140241406965356,1.4563774520471566,0.6653953032174571,0.8598130841121495,,2559,0,,0,False,0.2977,0.1282,1,0.0200000000000013,5,0.0,2.169689460934754,True,54.74795312869979,50.83004256330493,58.66586369409466,2,68.36810574083444,0.0004346137791093,0.2631516466819151,7,2.982594840414987,16.003281471231386,5.365556613450303,-0.0700312587182603,3.11,,1123.15,0.0008903530249744023,4.078166000601167,10.157891236997601,0.16036655211912945,0.6984891534528155,,,
C04-M,C04,M,850.0,5.0,10.0,9.7,1,0.3,0.352,2.33,6.48,2.631,0.3105137614678899,2.055061425061425,5.72355731225296,2.6340057210811967,instrument,0.262054758568459,1.371258501474617,2.3135352914105933,0.3928683640114975,0.3335147120178781,0.9989752302484388,ok,2.0,"[0.276, 2.13]",9.387252839225006,1.5575841827166472,0.3752497956842075,0.7689573459715641,,459,0,,0,False,0.1638,0.1461,1,0.0200000000000013,5,0.0,2.3786009268277737,True,48.76822425576293,45.19514672287914,52.34130178864671,2,55.04259365663852,0.0002454535383971,0.0692046902384176,7,2.98268751680092,16.000195784749096,5.3643553656301535,-0.072663179899443,3.455,,1123.15,0.0008903530249744023,4.078166000601167,10.157891236997601,0.16036655211912945,0.6984891534528155,0.16197916874360038,0.14200000000000035,computed
C04-L,C04,L,850.0,5.0,10.0,12.4,0,0.0,0.475,2.95,8.08,2.575,0.4187499999999998,2.6055,7.1337106918239,2.5772253662728457,instrument,0.3147756180220534,0.8824706784768589,3.036175931282315,0.2073781525108221,0.7589411281056395,0.9992818417710178,ok,2.0,"[0.276, 2.42]",10.238051716608435,1.418106979023306,0.5309670970352959,0.8574332909783989,,447,0,,0,False,0.201,0.1389,1,0.0200000000000013,5,0.1381741409735914,2.48362269283653,True,46.06812125681388,42.44797420302768,49.68826831060009,2,56.39624875180006,0.0005896848305777,0.2986803797016615,7,2.982479143476924,16.002060528217502,5.365355383361564,-0.076059444512745,3.4,,1123.15,0.0008903530249744023,4.078166000601167,10.157891236997601,0.16036655211912945,0.6984891534528155,,,
C05-S,C05,S,850.0,5.0,15.0,3.67,0,1.0,,,,,,,,,,,,,,,,,,,3.8912374721731418,1.4100155750747905,0.7189860447394287,0.8751770538243626,,3162,0,,0,False,0.2531,0.1329,2,0.1400000000000014,5,0.0,1.8269390719058287,True,49.47405172937121,52.490896296231895,46.45720716251052,2,65.81053135926607,0.0006620323459019,0.6067248212064614,7,2.9816120423625367,15.9962731917659,5.364974706464812,-0.083257030118552,3.35,,1123.15,0.0008903530249744023,6.085062465360228,15.157891236997601,,0.5937085732050141,,,
C05-M,C05,M,850.0,5.0,15.0,9.7,1,0.3,,,,,,,,,,,,,,,,,,,9.846078657768498,1.5804859506636704,0.3413827270468627,0.7478152309612984,,431,0,,0,False,0.1786,0.1449,2,0.1700000000000014,5,10.046732605558557,2.507313534595464,True,36.05680415393443,34.89892455069058,37.21468375717828,2,34.391505963338886,0.0003082973770083,0.0801553151436218,7,2.981392100616123,16.01228203436651,5.370740075100311,-0.0556036881576926,3.45,,1123.15,0.0008903530249744023,6.085062465360228,15.157891236997601,,0.5937085732050141,,0.09300000000000042,no_data
C05-L,C05,L,850.0,5.0,15.0,12.4,0,0.0,,,,,,,,,,,,,,,,,,,9.074313316252915,1.48259197130894,0.4796625454940836,0.8247322297955209,,539,0,,0,False,0.1563,0.1469,2,0.1100000000000014,5,2.0720732695739748,2.156650868479921,True,39.64556748310973,42.00096930554067,37.2901656606788,2,48.55806235978111,0.000846331565216,0.4815276349998867,7,2.981723801124498,15.997941447102916,5.365333114042826,-0.0752513366253356,3.36,,1123.15,0.0008903530249744023,6.085062465360228,15.157891236997601,,0.5937085732050141,,,
C06-S,C06,S,850.0,5.0,20.0,3.67,0,1.0,,,,,,,,,,,,,,,,,,,4.879321291024226,1.4938848894570405,0.5858451899641998,0.8294573643410853,,1923,0,,0,False,0.2828,0.1315,2,0.2300000000000015,5,13.225756389838,2.973341892621938,True,29.21242074047324,28.65043041854218,29.7744110624043,2,24.368393993179275,0.0,0.0837531033070784,7,2.9806510699278115,16.013978808496415,5.3726445775768905,-0.0783431031755589,3.2,,1123.15,0.0008903530249744023,8.091958930119292,20.1578912369976,,0.5559293761634535,,,
C06-M,C06,M,850.0,5.0,20.0,9.7,1,0.3,,,,,,,,,,,,,,,,,,,10.186763881077844,1.5331691304435158,0.3505673312117298,0.755672514619883,,412,0,,0,False,0.1638,0.1446,2,0.1600000000000014,5,27.565469689592216,2.260767760467438,True,38.98795923551228,39.55640248973308,38.41951598129147,2,38.23027324748378,0.0008793250978374,0.142147825868858,7,2.984152889137323,16.03979963704696,5.374992580116713,-0.0544954733648038,3.51,,1123.15,0.0008903530249744023,8.091958930119292,20.1578912369976,,0.5559293761634535,,0.121,no_data
C06-L,C06,L,850.0,5.0,20.0,12.4,0,0.0,,,,,,,,,,,,,,,,,,,9.732584744931176,1.492506012236443,0.4819705492755332,0.8314720812182741,,469,0,,0,False,0.1489,0.1448,2,0.0800000000000014,5,8.490561787377606,2.2769925557815887,True,39.776165215323104,39.23343314061885,40.31889729002735,2,43.30322322533964,0.0005318872729747,0.3566389043799057,7,2.9823487035706058,15.998177150207598,5.364287928857494,-0.0544382870368624,3.47,,1123.15,0.0008903530249744023,8.091958930119292,20.1578912369976,,0.5559293761634535,,,
C07-S,C07,S,850.0,8.0,10.0,3.67,0,1.0,0.295,1.71,2.82,1.475,0.2601441441441441,1.5045922746781115,2.480299003322259,1.475585709525917,instrument,1.6127159331247,0.2468244134738955,1.6604731466270473,0.1769956956221429,4.5558055167838285,0.9999644864859164,ok,2.0,"[0.276, 1.65]",4.0156942680121945,1.4139719276818934,0.7035404000758467,0.8712871287128713,,2909,0,,0,False,0.3052,0.1282,1,0.0200000000000013,5,0.0,2.239813027618484,True,51.258439299854565,46.1537741734512,56.36310442625793,2,58.58950495895359,0.000329913247794,0.1580960351588358,7,2.982580001681569,16.005652001454493,5.366378099642108,-0.0659223697226721,3.14,,1123.15,0.0008903530249744023,4.054026098945026,10.0986820231235,0.11798396334478811,0.6193578980147645,,,
C07-M,C07,M,850.0,8.0,10.0,9.7,1,0.3,0.348,2.34,7.74,3.162,0.3063361344537815,2.060344827586207,6.806721311475406,3.154998663324303,instrument,0.2391869995066789,1.5768296782340487,2.367960196613364,0.4658687781373608,0.2567106991618946,0.9987418437884032,ok,2.0,"[0.276, 1.88]",9.887901758142648,1.5847891733264703,0.3315885899325831,0.7470300489168413,,425,0,,0,False,0.201,0.1371,1,1.3322676295501878e-15,5,0.0,2.5207441643387902,True,44.62646785790687,40.43006913391375,48.82286658189999,2,51.24541206959799,0.0004179010263908,0.1556464792356102,7,2.9814085527399565,16.01256289315128,5.370804641462342,-0.0547798630711506,3.395,,1123.15,0.0008903530249744023,4.054026098945026,10.0986820231235,0.11798396334478811,0.6193578980147645,0.14784433439031228,0.07299999999999995,computed
C07-L,C07,L,850.0,8.0,10.0,12.4,0,0.0,0.385,2.74,8.48,2.95,0.3106610878661088,2.085901856763926,5.790241379310345,2.626959784169938,instrument,0.7450050489087303,0.2411163492751444,2.403888384734688,0.109900036951376,3.3894667807907517,0.999491302076631,ok,2.0,"[0.276, 2.13]",9.422688717681089,1.5083897324004438,0.42299084584042,0.8039309233650653,,494,0,,0,False,0.1638,0.1438,1,0.0200000000000013,5,0.2992416161486479,2.480070113323412,True,46.19371591044056,42.61238012861341,49.77505169226772,2,53.54114082932514,0.0004685187079831,0.3049446890520941,7,2.9827097515826027,16.008186158157077,5.36699427413722,-0.059348840751425,3.4,,1123.15,0.0008903530249744023,4.054026098945026,10.0986820231235,0.11798396334478811,0.6193578980147645,,,
C08-S,C08,S,850.0,8.0,15.0,3.67,0,1.0,,,,,,,,,,,,,,,,,,,3.935851422566431,1.443691507998985,0.6939689557199944,0.8629441624365483,,2905,0,,0,False,0.268,0.1329,2,0.1600000000000014,5,86.83737927468322,2.495136870236373,True,32.664025793741104,35.06430841840254,30.263743169079664,2,26.74502666547452,0.0,0.0084692518495667,7,2.976894693969362,16.08836325495201,5.404411277141935,-0.0583107732819758,3.29,,1123.15,0.0008903530249744023,6.060922563704088,15.0986820231235,,0.6549986038675383,,,
C08-M,C08,M,850.0,8.0,15.0,9.7,1,0.3,,,,,,,,,,,,,,,,,,,8.195652056556362,1.5714107488690772,0.3716921096851193,0.7630949480711952,,580,0,,0,False,0.2307,0.1372,2,0.2100000000000015,5,4.822109425235716,2.431062821145323,True,37.78297121864796,36.20585153038191,39.360090906914,2,43.40933934037872,0.0005943307946313,0.4625323365311239,7,2.9792055337818413,15.994587773538418,5.368742636979023,-0.1001543695963036,3.26,,1123.15,0.0008903530249744023,6.060922563704088,15.0986820231235,,0.6549986038675383,,-0.17000000000000037,no_data
C08-L,C08,L,850.0,8.0,15.0,12.4,0,0.0,,,,,,,,,,,,,,,,,,,9.65398923433004,1.4834717123263017,0.4346442203478686,0.8182828563489859,,491,0,,0,False,0.2159,0.1367,2,0.1400000000000014,5,6.834843106959524,3.2455080064963013,True,27.549363624369853,23.02032956689937,32.078397681840336,2,22.90523019162996,0.0,0.5557479322620958,7,2.981725784683805,16.01095137510962,5.369692765630187,-0.0191494272118009,3.49,,1123.15,0.0008903530249744023,6.060922563704088,15.0986820231235,,0.6549986038675383,,,
C09-S,C09,S,850.0,8.0,20.0,3.67,0,1.0,0.886,1.93,4.27,1.751,0.7800609756097561,1.7022208436724566,3.7599232736572894,1.750573263818477,instrument,,1.65,,,,,unimodal_by_modecount,1.0,[1.65],3.9998532032338936,1.4358065010019376,0.6949377015008613,0.8689490361060815,,2600,0,,0,False,0.2903,0.1287,1,0.0600000000000013,5,0.0,2.103692864013948,True,55.50452587369766,49.97695912503052,61.03209262236481,2,68.68148720641149,0.000478598814496,0.1877043929436729,7,2.9829503257112107,16.00162551179185,5.364362045813371,-0.0742958594651831,3.14,,1123.15,0.0008903530249744023,8.06781902846315,20.0986820231235,0.20962199312714774,0.640866769464864,,,
C09-M,C09,M,850.0,8.0,20.0,9.7,1,0.3,1.15,3.2,6.96,1.813,1.012748299319728,2.8230672268907564,6.135094339622642,1.81446123263048,instrument,,3.55,,,,,unimodal_by_modecount,1.0,[3.55],10.040816527558595,1.513005736826081,0.4176427334040242,0.8101767215112736,,389,0,,0,False,0.1935,0.1449,1,0.0200000000000013,5,0.0,2.261163349547461,True,50.93858789595886,46.1771478987292,55.70002789318852,2,57.71817253034897,0.0002730721910503,0.1628597502007386,7,2.9827698329833168,15.998969723125454,5.363796276269682,-0.0755647540990789,3.4,,1123.15,0.0008903530249744023,8.06781902846315,20.0986820231235,0.20962199312714774,0.640866769464864,0.0,0.12000000000000055,erased_endpoint
C09-L,C09,L,850.0,8.0,20.0,12.4,0,0.0,1.22,3.76,8.55,1.95,1.0781694915254236,3.315909752547308,7.539907407407407,1.948707413076615,instrument,,4.03,,,,,unimodal_by_modecount,1.0,[4.03],9.594620100662157,1.4624294467534549,0.4860111914298262,0.8391363214113506,,496,0,,0,False,0.1489,0.1482,1,0.0200000000000013,5,0.3029729433925319,2.4062562828205616,True,47.56547522436375,43.51806637110421,51.61288407762329,2,52.98661377172894,0.000335985348482,0.0898528106861807,7,2.983042413919766,16.00271905451127,5.364563031299122,-0.0715896620192466,3.34,,1123.15,0.0008903530249744023,8.06781902846315,20.0986820231235,0.20962199312714774,0.640866769464864,,,
C10-S,C10,S,900.0,2.0,10.0,3.67,0,1.0,0.891,1.93,4.07,1.647,0.7850303030303031,1.6997966507177031,3.577428571428571,1.6427837219347603,instrument,,1.88,,,,,unimodal_by_modecount,1.0,[1.88],3.967981355043056,1.4556435788968156,0.6829112386332447,0.8641975308641975,,2859,0,,0,False,0.268,0.1292,2,0.3500000000000016,5,37.25124746953194,3.047374893898495,True,28.39336594181189,22.40172893924664,34.38500294437714,2,,0.0,0.7777573404860028,7,2.9821583539878094,16.05113897314615,5.382389889417577,-0.0175525890992074,3.17,,1173.15,0.0008524059156970548,10.435966857121558,10.428712568679504,0.10767468499427264,0.6716583540691667,,,
C10-M,C10,M,900.0,2.0,10.0,9.7,1,0.3,0.923,2.24,5.21,1.907,0.8143003194888179,1.9824759284731772,4.578723897911834,1.8988495771155327,instrument,,2.13,,,,,unimodal_by_modecount,1.0,[2.13],10.769934351879687,1.5671189114534412,0.3244152633804004,0.7527472527472527,,373,0,,0,False,0.201,0.137,2,0.1600000000000014,5,0.0,1.6991300583391766,True,55.14697482280969,58.4314476006453,51.86250204497408,2,68.83318253846637,0.0004509116186144,0.5565896004807805,7,2.983381317474658,15.986485538759249,5.358512317926333,-0.0738186598380456,3.42,,1173.15,0.0008524059156970548,10.435966857121558,10.428712568679504,0.10767468499427264,0.6716583540691667,0.0,0.1030000000000002,erased_endpoint
C10-L,C10,L,900.0,2.0,10.0,12.4,0,0.0,0.97,2.87,7.56,2.297,0.854431906614786,2.5285008517887566,6.652425068119894,2.293055648924694,instrument,,3.12,,,,,unimodal_by_modecount,1.0,[3.12],9.831558786066882,1.4731371438619845,0.4690646534716028,0.832893122534953,,506,0,,0,False,0.2084,0.1344,2,0.0400000000000013,5,8.115347885138284,2.4992893013079382,True,35.71195740045752,35.03849837563762,36.38541642527742,2,33.945873161096515,0.000173463420018,0.0222450215831129,7,2.9835202572289097,16.014299811879873,5.367585412928933,-0.0479183895348259,3.38,,1173.15,0.0008524059156970548,10.435966857121558,10.428712568679504,0.10767468499427264,0.6716583540691667,,,
C11-S,C11,S,900.0,2.0,15.0,3.67,0,1.0,0.963,2.09,4.33,1.609,0.8487365269461078,1.848009592326139,3.814575163398693,1.6048827066527316,instrument,,2.13,,,,,unimodal_by_modecount,1.0,[2.13],4.0550261985540725,1.4475054959753453,0.6762511885183883,0.8589743589743589,,2861,0,,0,False,0.3349,0.1215,2,0.4200000000000017,5,61.1566268468768,3.5100393677288357,True,,23.838031461561748,,2,,0.0,0.053274243904248,7,2.9777817007299587,16.03832750589469,5.3859984101464295,-0.1251568345632781,3.17,,1173.15,0.0008524059156970548,15.435966857121558,15.428712568679504,0.10423825887743414,0.6957531017204539,,,
C11-M,C11,M,900.0,2.0,15.0,9.7,1,0.3,0.988,2.46,5.64,1.888,0.8693561151079137,2.169078014184397,4.972823529411766,1.8918025942219563,instrument,,2.42,,,,,unimodal_by_modecount,1.0,[2.42],9.197559665162274,1.6321812159454938,0.3778060760492182,0.7695229777085391,,476,0,,0,False,0.2382,0.1312,2,0.0700000000000014,5,4.249087572620903,2.0499454800450287,True,44.34199650371709,44.84748058341487,43.83651242401931,2,51.80076069920189,0.0004943163911389,0.3792491566413991,7,2.982142183383565,15.985155635084348,5.360292921026136,-0.0891901919558421,3.42,,1173.15,0.0008524059156970548,15.435966857121558,15.428712568679504,0.10423825887743414,0.6957531017204539,0.0,0.08899999999999997,erased_endpoint
C11-L,C11,L,900.0,2.0,15.0,12.4,0,0.0,1.19,3.0,6.1,1.633,1.0533780918727915,2.64739847715736,5.376035634743875,1.6327944509179178,instrument,,3.12,,,,,unimodal_by_modecount,1.0,[3.12],10.128950776573635,1.4652918199285618,0.4433810900739104,0.8239545689210118,,443,0,,0,False,0.1861,0.1386,2,0.1900000000000015,5,17.225045145053514,3.2106230127891844,True,25.18751343207331,26.29977661771283,24.07525024643379,2,33.36207355053892,0.001792701595586,0.317137333324985,7,2.987078868194035,16.036672991229107,5.368680807857195,-0.0053997633607185,3.4,,1173.15,0.0008524059156970548,15.435966857121558,15.428712568679504,0.10423825887743414,0.6957531017204539,,,
C12-S,C12,S,900.0,2.0,20.0,3.67,0,1.0,1.06,2.48,5.08,1.616,0.9387289719626168,2.188716049382716,4.472760617760619,1.6146597210701248,instrument,,2.42,,,,,unimodal_by_modecount,1.0,[2.42],4.646043170628641,1.4834659281020697,0.610513687492284,0.8408450704225352,,2223,0,,0,False,0.3052,0.1263,1,0.0400000000000013,5,0.1257063097029098,1.9043781311155628,True,63.62196732812889,57.54754883910535,69.69638581715243,2,80.33803292218808,0.0003047723734393,0.1805502927695869,7,2.983182039534054,15.995109665586822,5.361761184404661,-0.078451069918538,3.1,,1173.15,0.0008524059156970548,20.435966857121556,20.428712568679504,0.15234822451317298,0.5713840683941988,,,
C12-M,C12,M,900.0,2.0,20.0,9.7,1,0.3,1.15,3.04,7.07,1.952,1.0097955974842767,2.6756069364161847,6.236384180790961,1.9534216749741973,instrument,,3.12,,,,,unimodal_by_modecount,1.0,[3.12],8.603854503709423,1.599656085254699,0.3624917306542036,0.7482494164721574,,533,0,,0,False,0.1786,0.1423,1,0.0200000000000013,5,0.0,2.105888422330922,True,55.09086566414818,49.23184553665662,60.94988579163975,2,63.62559860738829,0.0003045984718608,0.1579303315933681,7,2.983097936748777,15.9977548499931,5.362799073043091,-0.0742076645329288,3.36,,1173.15,0.0008524059156970548,20.435966857121556,20.428712568679504,0.15234822451317298,0.5713840683941988,0.0,0.09899999999999975,erased_endpoint
C12-L,C12,L,900.0,2.0,20.0,12.4,0,0.0,1.36,3.81,9.12,2.036,1.20265625,3.355748251748252,8.030000000000005,2.0345220313958734,instrument,,4.03,,,,,unimodal_by_modecount,1.0,[4.03],9.634226087709996,1.451523287884354,0.4909921450971725,0.8288636913401064,,464,0,,0,False,0.1935,0.1358,1,0.0200000000000013,5,0.0,2.1302037366178546,True,54.969167356526086,49.8805303874842,60.05780432556797,2,60.81052308532062,0.0002205895599825,0.0968276206485327,7,2.9835375314204384,15.998748684169229,5.362342023749355,-0.0627328593629118,3.33,,1173.15,0.0008524059156970548,20.435966857121556,20.428712568679504,0.15234822451317298,0.5713840683941988,,,
C13-S,C13,S,900.0,5.0,10.0,3.67,0,1.0,1.02,2.14,4.38,1.567,0.8981689814814815,1.890793465577596,3.855454545454546,1.564044734557869,instrument,,2.13,,,,,unimodal_by_modecount,1.0,[2.13],4.117175815757948,1.4687305677854263,0.6655288099050644,0.8573097463284379,1.0196942015707045,2756,204,1.630209405188778,131,True,0.3126,0.117,2,0.2200000000000015,5,0.0,1.5598562012691954,True,67.37416416709587,67.03578873874689,67.71253959544484,2,89.21931140553936,0.0004004272267847,0.5179045672150236,7,2.98025989942075,15.986665836238515,5.3641851300773205,-0.1012095183507216,3.12,2.0986684014713552,1173.15,0.0008524059156970548,10.174386742848625,10.171485027471801,0.10309278350515462,0.7285141770749258,,,
C13-M,C13,M,900.0,5.0,10.0,9.7,1,0.3,1.23,3.17,6.73,1.732,1.0897243816254416,2.795086092715232,5.928040201005026,1.7310077968580555,instrument,,3.55,,,,,unimodal_by_modecount,1.0,[3.55],11.077957875901715,1.5821354661515497,0.3286829153153,0.7578155916106054,,343,0,,0,False,0.1861,0.1297,2,0.3600000000000016,5,3.277934505985706,1.988843835333276,True,51.72183270443053,45.84440181354231,57.59926359531876,2,55.04845009995598,0.0001357925444397,0.051756587233074,7,2.9780972136065387,15.98095748209237,5.366163807238211,-0.114190141969953,3.34,,1173.15,0.0008524059156970548,10.174386742848625,10.171485027471801,0.10309278350515462,0.7285141770749258,0.0,0.07299999999999995,erased_endpoint
C13-L,C13,L,900.0,5.0,10.0,12.4,0,0.0,1.22,3.04,6.25,1.654,1.0828480565371024,2.676807692307692,5.513405639913234,1.655164693417524,instrument,,3.12,,,,,unimodal_by_modecount,1.0,[3.12],10.47710458162205,1.4724771334619722,0.4771004551737191,0.8299180327868851,,425,0,,0,False,0.2382,0.1235,2,0.1400000000000014,5,17.154438382317956,2.137513221327665,True,47.310523233041394,42.47257652673457,52.14846993934821,2,35.448205721195755,0.0,0.0132145116321444,7,2.981996671453985,16.025064074364877,5.373937612932094,-0.0305863821265769,3.33,,1173.15,0.0008524059156970548,10.174386742848625,10.171485027471801,0.10309278350515462,0.7285141770749258,,,
C14-S,C14,S,900.0,5.0,15.0,3.67,0,1.0,0.297,1.77,2.95,1.495,0.2612068965517241,1.561111111111111,2.5976923076923075,1.4966810462822244,instrument,1.5585678786799206,0.2428919701672894,1.7153346602028254,0.1681139476258398,4.635450837632826,0.9999732690146698,ok,2.0,"[0.276, 1.88]",3.919687693400157,1.429371122952566,0.7057355863466722,0.8705882352941177,,3001,0,,0,False,0.268,0.1293,1,0.0300000000000013,5,0.0,1.849196428544853,True,65.35184172332542,58.08641394546365,72.6172695011872,2,82.52667175611383,0.0003232259241791,0.1874109094842549,7,2.9828573721059968,15.991314571488898,5.361072480712847,-0.0890005324346303,3.055,,1173.15,0.0008524059156970548,15.174386742848624,15.171485027471801,0.06529209621993125,0.6138260074482111,,,
C14-M,C14,M,900.0,5.0,15.0,9.7,1,0.3,0.371,2.64,7.02,2.521,0.3273448275862068,2.32428772919605,6.192340425531915,2.523351788280685,instrument,0.7192273622840287,0.2350347471369593,2.644639808820759,0.1007080539634194,3.570853243501639,0.9997133521939322,ok,2.0,"[0.276, 2.13]",9.27841144592807,1.6335823938977307,0.3315985604989327,0.7425066220549281,,479,0,,0,False,0.1861,0.1377,1,0.0200000000000013,5,1.0062769719436144,2.015791091060112,True,58.39167015024934,52.243365491605736,64.53997480889295,2,68.48746659128958,0.0002505539648357,0.1375893020039322,7,2.9823662050857567,16.00070699071443,5.365104715654574,-0.0751316695388109,3.285,,1173.15,0.0008524059156970548,15.174386742848624,15.171485027471801,0.06529209621993125,0.6138260074482111,0.44456300246875674,0.009500000000000064,computed
C14-L,C14,L,900.0,5.0,15.0,12.4,0,0.0,0.345,2.34,6.12,2.467,0.3041990950226244,2.063559950556242,5.399999999999998,2.4694222736798985,instrument,0.3402401981073997,1.0686133119588956,2.3899399044182177,0.331307953320779,0.5134802752199135,0.9989587895028438,ok,2.0,"[0.276, 2.13]",9.27838873842304,1.5212046451091423,0.4369683142439774,0.8150891407152254,,526,0,,0,False,0.1638,0.1445,1,0.0400000000000013,5,0.6942422070975074,1.9600961288791328,True,61.14925233381459,55.29442794943003,67.00407671819914,2,75.23686067670126,0.000303825161574,0.1893215610831464,7,2.983344727264889,15.99382497124368,5.361038174729044,-0.0827944574658168,3.37,,1173.15,0.0008524059156970548,15.174386742848624,15.171485027471801,0.06529209621993125,0.6138260074482111,,,
C15-S,C15,S,900.0,5.0,20.0,3.67,0,1.0,1.17,2.71,5.74,1.685,1.033526912181303,2.3850690087829363,5.05501138952164,1.6861082268610912,instrument,,2.75,,,,,unimodal_by_modecount,1.0,[2.75],4.227492158576884,1.482115328334486,0.6524774587444,0.8544232348111658,,2412,0,,0,False,0.2754,0.1245,1,0.0200000000000013,5,0.8574080251048036,1.792879768284056,True,69.51335331914211,63.11888717923822,75.907819459046,2,87.51046018119449,0.0003009992224038,0.2213071522307254,7,2.98236455123845,15.993600214151003,5.362724757276751,-0.0872956412153753,3.08,,1173.15,0.0008524059156970548,20.174386742848622,20.171485027471803,0.04467353951890036,0.6335795969444082,,,
C15-M,C15,M,900.0,5.0,20.0,9.7,1,0.3,1.16,3.35,7.84,1.993,1.027654109589041,2.9515629742033385,6.907118644067792,1.991983429073096,instrument,,4.03,,,,,unimodal_by_modecount,1.0,[4.03],10.21321710946393,1.5818442311837149,0.3455167014478714,0.7552056833813858,,346,0,,0,False,0.2382,0.1331,1,0.0200000000000013,5,0.0,1.9508902949026008,True,60.91744638730755,54.400900094092286,67.43399268052282,2,75.83684358344307,0.0003610592756769,0.2318746386289693,7,2.98253237683394,15.99828887863141,5.363995040890098,-0.0834226254445457,3.36,,1173.15,0.0008524059156970548,20.174386742848622,20.171485027471803,0.04467353951890036,0.6335795969444082,0.0,0.10499999999999998,erased_endpoint
C15-L,C15,L,900.0,5.0,20.0,12.4,0,0.0,1.2,3.1,6.51,1.71,1.0648278388278387,2.728723684210526,5.735247311827956,1.7115765513470678,instrument,,3.12,,,,,unimodal_by_modecount,1.0,[3.12],9.758642039901568,1.4770864803414034,0.4914376250034461,0.8365978487161694,,482,0,,0,False,0.1861,0.1365,1,0.0200000000000013,5,0.5324142822314322,1.9905039480068387,True,58.93161584589137,52.22930903526538,65.63392265651736,2,65.76890306728707,0.0003109410902088,0.1814867630677344,7,2.9827947483959,15.997413127083677,5.363229614001041,-0.0764154859075489,3.33,,1173.15,0.0008524059156970548,20.174386742848622,20.171485027471803,0.04467353951890036,0.6335795969444082,,,
C16-S,C16,S,900.0,8.0,10.0,3.67,0,1.0,0.888,1.87,3.86,1.587,0.7815346062052506,1.6455967555040554,3.397298474945533,1.589553370223472,instrument,,1.65,,,,,unimodal_by_modecount,1.0,[1.65],4.411221620440145,1.472692671250589,0.6267739636594966,0.8448857032158078,,2144,0,,0,False,0.2977,0.1249,1,0.0100000000000013,5,0.0,1.90486062031388,True,61.33196148001568,52.99219598237514,69.6717269776562,2,71.45520587379879,0.0001373227693772,0.0329215703473623,7,2.9843192297534764,15.986217406351004,5.356738396807357,-0.0688919478169717,3.13,,1173.15,0.0008524059156970548,10.108991714280391,10.107178142169877,0.18098510882016036,0.6542335968519825,,,
C16-M,C16,M,900.0,8.0,10.0,9.7,1,0.3,1.14,3.13,6.78,1.799,1.006950819672131,2.7592628650904034,5.977425742574258,1.8013778193399044,instrument,,3.55,,,,,unimodal_by_modecount,1.0,[3.55],10.624528374427824,1.5608139362772222,0.3359527396659331,0.7652453003209536,,369,0,,0,False,0.2456,0.135,1,0.0300000000000013,5,0.0,2.08666834727226,True,53.7190570639476,45.76470023982183,61.67341388807336,2,58.42497658344173,6.568398303592428e-05,0.00748853269648,7,2.984582902315495,15.989416592679923,5.3573370604901065,-0.0766980748151827,3.4,,1173.15,0.0008524059156970548,10.108991714280391,10.107178142169877,0.18098510882016036,0.6542335968519825,0.0,0.10199999999999987,erased_endpoint
C16-L,C16,L,900.0,8.0,10.0,12.4,0,0.0,1.36,3.45,6.76,1.565,1.1998473282442748,3.03531211750306,5.952214765100675,1.5656931652768027,instrument,,3.55,,,,,unimodal_by_modecount,1.0,[3.55],10.122680920957952,1.498954774134059,0.4878245707869858,0.8384647827920709,,439,0,,0,False,0.2159,0.1285,1,0.0300000000000013,5,0.0,2.0610746431176143,True,56.17777960810484,49.68230532790251,62.67325388830717,2,65.24632127311993,0.0002158573100209,0.0919412154157861,7,2.985113476446922,15.987075228006042,5.355600500331702,-0.0769258192187494,3.37,,1173.15,0.0008524059156970548,10.108991714280391,10.107178142169877,0.18098510882016036,0.6542335968519825,,,
C17-S,C17,S,900.0,8.0,15.0,3.67,0,1.0,1.09,2.34,4.74,1.558,0.965261235955056,2.0658068315665488,4.1784126984127,1.5553978297288509,instrument,,2.42,,,,,unimodal_by_modecount,1.0,[2.42],4.611754560525867,1.524258063761922,0.5962876238629882,0.834345429490124,0.9576354342833318,2074,312,1.8507141941521397,160,True,0.3573,0.1088,1,0.0300000000000013,5,0.1329781354735114,1.70844214794181,True,71.74829598452918,61.94783428461686,81.5487576844415,2,86.59533747209,0.0001906975455739,0.0760604472051249,7,2.9824967265290265,15.99327305740069,5.362377405192783,-0.0724701942771247,3.06,2.443518604500252,1173.15,0.0008524059156970548,15.10899171428039,15.107178142169877,0.06414662084765178,0.6773753568825588,,,
C17-M,C17,M,900.0,8.0,15.0,9.7,1,0.3,1.47,3.8,8.13,1.754,1.2279704797047972,3.2404691689008045,7.07815085158151,1.8053498018193288,instrument,,4.03,,,,,unimodal_by_modecount,1.0,[4.03],11.839771392430563,1.4846921403502986,0.3061840164067754,0.7525385054192812,,323,0,,0,False,0.2531,0.1208,1,0.0400000000000013,5,0.0,1.695200437458244,True,73.33313393096773,64.14515436228423,82.52111349965124,2,87.90171303926898,0.000257964188425,0.1788684838997969,7,2.982245134250375,15.992205725823435,5.362471898153765,-0.0896475739049818,3.29,,1173.15,0.0008524059156970548,15.10899171428039,15.107178142169877,0.06414662084765178,0.6773753568825588,0.0,0.06200000000000028,erased_endpoint
C17-L,C17,L,900.0,8.0,15.0,12.4,0,0.0,1.21,2.9,6.19,1.714,1.07087987012987,2.560648854961832,5.459878640776696,1.714018211494386,instrument,,3.12,,,,,unimodal_by_modecount,1.0,[3.12],10.525241426110606,1.4834368646490366,0.4760156825352625,0.8366552007915152,,414,0,,0,False,0.2828,0.1215,1,0.0400000000000013,5,0.4422193281963273,1.649182421684667,True,74.97308575012147,63.80920105632072,86.13697044392224,2,87.51465115766024,0.0002019368776144,0.116344953732703,7,2.9828318185328957,15.988216601630386,5.3600798081516325,-0.0802363975939203,3.3,,1173.15,0.0008524059156970548,15.10899171428039,15.107178142169877,0.06414662084765178,0.6773753568825588,,,
C18-S,C18,S,900.0,8.0,20.0,3.67,0,1.0,1.37,3.28,7.15,1.763,1.208923076923077,2.8942857142857146,6.314910941475828,1.7641616511287883,instrument,,3.55,,,,,unimodal_by_modecount,1.0,[3.55],4.991872966174892,1.5210851061752273,0.5605387046412269,0.8168570784321094,0.9461355016144308,1866,289,1.8373725833394252,164,True,0.3498,0.109,1,0.0200000000000013,5,0.0,1.5951672798807364,True,81.0888618858873,71.27931407946151,90.8984096923131,2,107.55234265854216,0.0003782156060177,0.3285758454118374,7,2.98032191854368,16.002153405167395,5.369270113272451,-0.078729174304987,3.04,3.4667338815668556,1173.15,0.0008524059156970548,20.10899171428039,20.107178142169875,0.10652920962199314,0.7195956041527966,,,
C18-M,C18,M,900.0,8.0,20.0,9.7,1,0.3,1.26,3.15,7.12,1.862,1.117677304964539,2.7683266398929054,6.279891598915992,1.864741761164122,instrument,,3.12,,,,,unimodal_by_modecount,1.0,[3.12],11.127970279117552,1.5585467286182042,0.3340086534630376,0.7583331945687743,,348,0,,0,False,0.268,0.1193,1,0.0200000000000013,5,0.3319097418698689,1.629719081712926,True,76.23265690898472,64.68049554713151,87.78481827083792,2,84.93559389203314,0.000210740998262,0.1267070368934054,7,2.981748011667554,15.994451850695732,5.364119230769864,-0.0776595456203786,3.3,,1173.15,0.0008524059156970548,20.10899171428039,20.107178142169875,0.10652920962199314,0.7195956041527966,0.0,0.06400000000000006,erased_endpoint
C18-L,C18,L,900.0,8.0,20.0,12.4,0,0.0,1.25,4.21,11.0,2.325,1.1076706827309235,3.712513089005236,9.73530927835052,2.3239348626596663,instrument,,5.21,,,,,unimodal_by_modecount,1.0,[5.21],11.273942590428806,1.5143960443160849,0.420479334399403,0.805318138651472,,363,0,,0,False,0.268,0.1131,1,0.0200000000000013,5,0.2397378648729843,1.5985454956551124,True,79.22248543008467,67.86671847039621,90.57825238977316,2,91.54521164666828,0.0002820486677422,0.2157134211520935,7,2.9813028392910077,15.996027442783662,5.3654486997998925,-0.0878611713909209,3.32,,1173.15,0.0008524059156970548,20.10899171428039,20.107178142169875,0.10652920962199314,0.7195956041527966,,,
C19-S,C19,S,950.0,2.0,10.0,3.67,0,1.0,1.26,2.64,5.66,1.666,1.1099869109947642,2.3306093189964154,4.991864406779659,1.665606270490874,instrument,,2.42,,,,,unimodal_by_modecount,1.0,[2.42],5.3062844292839735,1.6089884295266006,0.5309043651906313,0.8050532697187698,1.1601435046109274,1662,405,1.8090814363514105,163,True,0.3275,0.1038,1,0.0400000000000013,5,0.406824039602339,1.523372809585568,True,86.12093455068668,73.94039146827258,98.3014776331008,2,107.38109188794742,0.0003916643650558,0.2956876799178998,7,2.9799984117690346,16.006014228146594,5.37114857676882,-0.0826567624390238,3.16,2.2755805549119255,1223.15,0.0008175612148959652,24.21446407057823,10.464001984757145,0.5315005727376861,0.7460821762332519,,,
C19-M,C19,M,950.0,2.0,10.0,9.7,1,0.3,1.51,4.5,12.9,2.537,1.3338509316770186,3.958529411764706,11.3875,2.5397434305890587,instrument,,4.03,,,,,unimodal_by_modecount,1.0,[4.03],11.765807984953714,1.5348971805831155,0.3090964011521875,0.7465510624337139,,308,0,,0,False,0.2828,0.1036,1,0.0300000000000013,5,0.5767908521908358,1.5154359023541042,True,86.16270960671758,73.11850387151665,99.20691534191852,2,139.4142428792882,0.0007842297163567,0.3803357916262539,7,2.980387013157676,16.00410040322267,5.369806113289481,-0.0929887216097996,3.34,,1223.15,0.0008175612148959652,24.21446407057823,10.464001984757145,0.5315005727376861,0.7460821762332519,0.0,0.03299999999999992,erased_endpoint
C19-L,C19,L,950.0,2.0,10.0,12.4,0,0.0,2.8,7.28,16.3,1.857,2.470032258064516,6.417506925207756,14.405054945054946,1.8597600012101356,instrument,,7.64,,,,,unimodal_by_modecount,1.0,[7.64],11.819581827800263,1.5383415104877425,0.37471958032132,0.7901516617424433,1.3759339985181285,316,107,1.559785557515185,128,True,0.2977,0.1145,1,0.0700000000000014,5,0.3363751674254112,1.5060655845967017,True,88.89151542137708,77.47686940272547,100.30616144002867,2,208.1390817269668,0.0009422236319399,0.4947995712209161,7,2.979351256885736,16.01019982286641,5.373720129798189,-0.1026681496392266,3.37,5.2909514612187145,1223.15,0.0008175612148959652,24.21446407057823,10.464001984757145,0.5315005727376861,0.7460821762332519,,,
C20-S,C20,S,950.0,2.0,15.0,3.67,0,1.0,,,,,,,,,,,,,,,,,,,5.303293287167072,1.6054195674888876,0.5236644148842428,0.7968750000000001,1.1318903656542405,1609,395,1.5866919327015996,186,True,0.3945,0.0877,2,0.920000000000002,5,0.7722013718790237,2.309290717854245,True,35.30357230479913,38.53333184715227,32.073812762446,2,30.55197123497704,0.0,0.1690644966340934,7,2.981614078509631,16.022241457912493,5.373680508619432,-0.0563082618604472,3.26,,1223.15,0.0008175612148959652,35.77567253496972,15.464001984757145,,0.690036576722077,,,
C20-M,C20,M,950.0,2.0,15.0,9.7,1,0.3,,,,,,,,,,,,,,,,,,,11.568542485201585,1.6022610674960531,0.2871032204972198,0.7269451718726857,1.2545328729703753,338,329,1.7722081831310623,129,True,0.4243,0.0794,2,0.0500000000000013,5,0.0,1.079350731451603,False,,,,2,365.9677831533087,0.0004483462159418,0.1796381279550275,7,2.9825987762905024,15.995374775841828,5.362898591320247,-0.0646081846571277,3.34,,1223.15,0.0008175612148959652,35.77567253496972,15.464001984757145,,0.690036576722077,,-0.052999999999999936,no_data
C20-L,C20,L,950.0,2.0,15.0,12.4,0,0.0,,,,,,,,,,,,,,,,,,,11.327312601950805,1.5147175412887903,0.3675766078194761,0.7979172834468775,1.4836132496670298,362,231,1.742126941039105,146,True,0.3796,0.0726,2,0.0600000000000013,5,3.332096481468777,1.5141890304081669,True,73.8315685278345,70.58924154611454,77.07389550955448,2,156.67509405198018,0.0011384214500872,0.5762510902741999,7,2.9824286930218213,16.01488978562473,5.369747757287807,-0.0352776484965771,3.45,,1223.15,0.0008175612148959652,35.77567253496972,15.464001984757145,,0.690036576722077,,,
