Repository: PengsenLuo/nfm-sintering

# NFM Sintering PINN — analysis code and data

Analysis pipeline, models, and data behind a study of how sintering process
parameters (temperature, ramp rate, holding time) and precursor particle
size interact to determine the morphology and packing (compacted) density of
NaNi₁/₃Fe₁/₃Mn₁/₃O₂ (NFM), a sodium-ion battery layered-oxide cathode
material. The dataset is a full-factorial design of 27 process conditions
(3 temperatures × 3 ramp rates × 3 holding times) × 3 precursor particle-size
architectures (S / M / L), 81 samples co-fired in the same furnace batches,
characterized by laser diffraction, SEM, XRD, and compacted-density
measurement.

File: data/processed/master_table.csv (part 2 of 2)
sample_id,condition_id,precursor,T_C,beta,t_hold,precursor_D50,bimodal,blend_ratio,D10,D50,D90,Span,D10_selfcalc,D50_selfcalc,D90_selfcalc,Span_selfcalc,D_value_source,B_bimodal,peak1_um,peak2_um,w_small,separation,bimodal_r2,note,n_modes,mode_positions_um,D_sec,aspect_ratio,circularity,convexity,D_pri_sem,n_sec,n_pri,D_pri_sem_classic,n_pri_classic,primary_segmentable,acf_scale_um,edge_density,xrd_instrument,two_theta_offset_applied,zero_offset_hits,hydrate_index,resolution_ratio,D_XRD_reliable,D_XRD,D_XRD_003,D_XRD_104,D_XRD_n_peaks,D_XRD_WH,microstrain_WH,wh_r2,wh_n_peaks,lattice_a,lattice_c,c_a_ratio,zero_shift,compaction_density,hier_size_ratio,T_K,inv_T_K,Theta,t_eff,M_D,M_D_agg,M_B,dRho_M,M_B_note
C21-S,C21,S,950.0,2.0,20.0,3.67,0,1.0,1.93,3.61,9.09,1.982,1.7024098360655735,3.180492379835873,8.028737864077668,1.9891033439100891,instrument,,2.75,,,,,unimodal_by_modecount,1.0,[2.75],5.548999065682753,1.5959207229327477,0.5180029222813124,0.8047091412742382,1.2025981962124153,1497,370,1.8071502508041155,143,True,0.4019,0.0893,1,0.0200000000000013,5,0.4739532200138516,1.520116841661538,True,86.15213448994812,73.63929061038466,98.6649783695116,2,109.14494810494428,0.000350541190233,0.2423698289253354,7,2.9822651390200514,15.99316970348477,5.362759163908545,-0.0853999926203649,3.24,3.0018338721691915,1223.15,0.0008175612148959652,47.33688099936123,20.464001984757143,0.32531500572737687,0.7190560355893907,,,
C21-M,C21,M,950.0,2.0,20.0,9.7,1,0.3,2.3,6.12,15.6,2.183,2.029755501222494,5.39580589254766,13.81818181818181,2.1847387677975463,instrument,,7.64,,,,,unimodal_by_modecount,1.0,[7.64],9.157885118422907,1.6221689421613597,0.3130151460837162,0.7251372118551043,1.3000125118852903,465,328,1.6556168297666538,170,True,0.3498,0.0958,1,0.0200000000000013,5,0.8543968039688662,1.4925309164460503,True,89.77657726288247,77.5995490512265,101.95360547453843,2,121.25208736859668,0.0004705775042619,0.4031056306067562,7,2.9821352676401247,15.99582530208566,5.363883213367366,-0.0770240705310198,3.355,4.707646998815972,1223.15,0.0008175612148959652,47.33688099936123,20.464001984757143,0.32531500572737687,0.7190560355893907,0.0,0.05549999999999988,erased_endpoint
C21-L,C21,L,950.0,2.0,20.0,12.4,0,0.0,2.53,6.45,14.8,1.895,2.2308375634517765,5.694852507374631,12.993684210526313,1.8899254428691576,instrument,,6.72,,,,,unimodal_by_modecount,1.0,[6.72],11.826358256378134,1.569464069402873,0.3190281414260775,0.7608557594865444,,300,0,,0,False,0.2754,0.0942,1,0.0100000000000013,5,0.31935587821839,1.444326362128493,True,96.1417883771721,83.88802784535,108.3955489089942,2,150.4740362513886,0.0004662680457189,0.3553424237169408,7,2.981559745505768,15.99257128064115,5.363827206463809,-0.0846308491156847,3.325,,1223.15,0.0008175612148959652,47.33688099936123,20.464001984757143,0.32531500572737687,0.7190560355893907,,,
C22-S,C22,S,950.0,5.0,10.0,3.67,0,1.0,,,,,,,,,,,,,,,,,,,5.56328149565903,1.6396954827686998,0.49088105596107,0.7854625720191758,1.0585612216697573,1472,392,1.4723286714957946,218,True,0.3722,0.0959,2,0.0700000000000014,5,0.0,1.3181616284743969,True,94.22607832864672,93.45459789451844,94.997558762775,2,164.93748006286964,0.0006673000538543,0.4896644817191867,7,2.981560382603807,16.002451499440266,5.3671398348355,-0.0728785170494413,3.37,,1223.15,0.0008175612148959652,23.55923578550109,10.185600793902857,,0.7971653657828291,,,
C22-M,C22,M,950.0,5.0,10.0,9.7,1,0.3,,,,,,,,,,,,,,,,,,,12.992805914875769,1.6320886550211062,0.2441226219486276,0.7132857142857142,1.264111298546736,233,286,1.7020370781635834,159,True,0.4317,0.0933,2,0.0200000000000013,5,0.0,1.258404982823022,False,,,,2,297.1988782819214,0.0009056556705689,0.4912344472771737,7,2.980980089410717,15.996131131672302,5.36606439891869,-0.079679975663495,3.5,,1223.15,0.0008175612148959652,23.55923578550109,10.185600793902857,,0.7971653657828291,,0.03200000000000003,no_data
C22-L,C22,L,950.0,5.0,10.0,12.4,0,0.0,,,,,,,,,,,,,,,,,,,12.522535138943129,1.5779262144242114,0.3227905723752118,0.7728832951945079,1.4274498470769472,265,170,1.808284239890861,96,True,0.3498,0.0916,2,0.0400000000000013,5,0.0,1.367765477672252,True,88.07459352068766,86.01426261594551,90.1349244254298,2,167.9146725697507,0.0008000303325389,0.6119745291596268,7,2.982100480263902,16.00096151422408,5.36566813228509,-0.0603262249913663,3.51,,1223.15,0.0008175612148959652,23.55923578550109,10.185600793902857,,0.7971653657828291,,,
C23-S,C23,S,950.0,5.0,15.0,3.67,0,1.0,,,,,,,,,,,,,,,,,,,6.886587711776878,1.6139264706602068,0.4223410298140281,0.7654324353500505,1.1279572524657575,962,401,1.7830098452816006,128,True,0.4243,0.0862,2,0.0900000000000014,5,9.73257057940192,1.5781731754269142,True,65.95470616079433,65.72880981133939,66.18060251024929,2,50.76661245743264,0.0,0.000187934448066,7,2.981599786870957,16.03005863586145,5.376328072750573,-0.0252859526498955,3.33,,1223.15,0.0008175612148959652,35.12044424989258,15.185600793902857,,0.6349377808103962,,,
C23-M,C23,M,950.0,5.0,15.0,9.7,1,0.3,,,,,,,,,,,,,,,,,,,9.907145179054211,1.6003824594237708,0.3292918926245407,0.7373725058672091,1.174690892887961,448,324,1.839359596490724,129,True,0.3796,0.0858,2,0.1000000000000014,5,0.6617175180972719,1.4215120702400974,True,83.14717058741802,68.2797277533059,98.01461342153011,2,103.74963637307523,0.0003915151033224,0.1611466334860224,7,2.9816960592605524,16.004165756473228,5.36747053971765,-0.0572476207450165,3.43,,1223.15,0.0008175612148959652,35.12044424989258,15.185600793902857,,0.6349377808103962,,-0.06099999999999994,no_data
C23-L,C23,L,950.0,5.0,15.0,12.4,0,0.0,,,,,,,,,,,,,,,,,,,12.429594538251637,1.5303470767877312,0.3207354068927546,0.7572772161906163,1.4161795826471533,264,182,1.9870283377776112,83,True,0.3498,0.0846,2,0.0800000000000014,5,3.336740728668864,1.6556437280298062,True,65.8472488260307,60.82055263189479,70.8739450201666,2,82.16009137397442,0.0005322261948641,0.3637521416369224,7,2.982943596885673,16.017925456163628,5.369838528923932,-0.0367484160589099,3.56,,1223.15,0.0008175612148959652,35.12044424989258,15.185600793902857,,0.6349377808103962,,,
C24-S,C24,S,950.0,5.0,20.0,3.67,0,1.0,0.881,1.73,3.35,1.429,0.7750601659751037,1.5229559748427672,2.952655601659751,1.429847921841251,instrument,,1.65,,,,,unimodal_by_modecount,1.0,[1.65],4.531904977172929,1.512329290331463,0.6106123834198492,0.8368592397019667,,2188,0,,0,False,0.3052,0.1136,1,0.0100000000000013,5,0.0,1.634507702248605,True,76.31454779911329,65.26159397548842,87.36750162273815,2,82.33771260715204,5.875806707225196e-05,0.0123085592638456,7,2.9834021559876667,15.979632969133071,5.356177991982094,-0.0839680307507208,3.1,,1223.15,0.0008175612148959652,46.68165271428408,20.185600793902857,0.03665521191294385,0.7491776001431886,,,
C24-M,C24,M,950.0,5.0,20.0,9.7,1,0.3,0.805,1.82,4.85,2.226,0.709300578034682,1.6003267973856208,4.274208494208489,2.227612461403277,instrument,,1.45,,,,,unimodal_by_modecount,1.0,[1.45],10.88717943418724,1.548507992808895,0.3397693825324865,0.7545605808500984,,364,0,,0,False,0.2754,0.1159,1,0.0300000000000013,5,0.0,1.674526511568373,True,74.24289184572605,64.38934955927935,84.09643413217275,2,81.75137601746144,8.15824295545079e-05,0.027370685885515,7,2.9845703651552,15.978375362373097,5.353660127742443,-0.0837558419552515,3.37,,1223.15,0.0008175612148959652,46.68165271428408,20.185600793902857,0.03665521191294385,0.7491776001431886,0.0,0.0600000000000005,erased_endpoint
C24-L,C24,L,950.0,5.0,20.0,12.4,0,0.0,0.848,2.05,5.21,2.124,0.7473558718861211,1.8143319268635725,4.586774193548391,2.1161609211713843,instrument,,1.88,,,,,unimodal_by_modecount,1.0,[1.88],11.072225426422966,1.5145043904992606,0.4304883904753143,0.8124499064921187,,373,0,,0,False,0.268,0.1171,1,0.0300000000000013,5,0.2507092831485623,1.6320925476354322,True,78.398811865349,69.22490409451505,87.57271963618295,2,90.28638372952958,0.000139952663208,0.0828192484110413,7,2.98472893846164,15.975845982086229,5.352528256827349,-0.0803386267241428,3.4,,1223.15,0.0008175612148959652,46.68165271428408,20.185600793902857,0.03665521191294385,0.7491776001431886,,,
C25-S,C25,S,950.0,8.0,10.0,3.67,0,1.0,1.17,2.55,4.97,1.494,1.029407894736842,2.244473684210526,4.376874999999998,1.491426310235666,instrument,,2.75,,,,,unimodal_by_modecount,1.0,[2.75],5.05820358973422,1.505678949341122,0.5624478112643455,0.8183006535947713,,1813,0,,0,False,0.3126,0.1189,1,0.0300000000000013,5,0.0,1.7926482260351952,True,66.52566013864217,57.12885110048158,75.92246917680275,2,76.31390770921271,0.0001214399083605,0.0348664642517085,7,2.9842464671775013,15.98554859642026,5.356644892517669,-0.0680549225516869,3.13,,1223.15,0.0008175612148959652,23.39542871423181,10.116000496189287,0.04925544100801835,0.7116735752164384,,,
C25-M,C25,M,950.0,8.0,10.0,9.7,1,0.3,1.22,2.89,5.79,1.585,1.0751315789473683,2.5459634146341465,5.104609665427512,1.582692847555776,instrument,,3.12,,,,,unimodal_by_modecount,1.0,[3.12],10.07238157407282,1.5191146138540663,0.3686419031995877,0.7722419928825623,,409,0,,0,False,0.201,0.136,1,0.0300000000000013,5,0.317788172180597,1.8931446722939824,True,63.618150662800616,56.96897354497637,70.26732778062485,2,74.22799140549412,0.0001763424427393,0.0909039785391113,7,2.984287727428112,15.98441804520543,5.356191997941484,-0.0864451561784666,3.38,,1223.15,0.0008175612148959652,23.39542871423181,10.116000496189287,0.04925544100801835,0.7116735752164384,0.0,0.053999999999999826,erased_endpoint
C25-L,C25,L,950.0,8.0,10.0,12.4,0,0.0,1.18,2.98,6.08,1.642,1.047071186440678,2.6264615384615384,5.357982261640798,1.641337979662651,instrument,,3.12,,,,,unimodal_by_modecount,1.0,[3.12],11.271113901373727,1.4979641685382052,0.4311072237386223,0.8224826698120924,,364,0,,0,False,0.2233,0.132,1,0.0100000000000013,5,0.8867987253928068,1.8800345783842496,True,64.66440026483657,58.37585843262831,70.95294209704484,2,79.52614929202211,0.0002657165065728,0.1741258399779059,7,2.9847844218591786,15.983764336972486,5.355081666841598,-0.0700014092668819,3.41,,1223.15,0.0008175612148959652,23.39542871423181,10.116000496189287,0.04925544100801835,0.7116735752164384,,,
C26-S,C26,S,950.0,8.0,15.0,3.67,0,1.0,1.57,3.15,6.05,1.422,1.380073891625616,2.7757594936708863,5.3347980997624695,1.4247359027877484,instrument,,3.12,,,,,unimodal_by_modecount,1.0,[3.12],5.415826839329719,1.6057461249214455,0.5073927498179474,0.7953216374269005,1.1554826232874524,1501,391,1.6801629914204086,180,True,0.3796,0.0918,1,0.0200000000000013,5,0.6510132769578792,1.4922252183349558,True,88.73256152812583,75.47422478339914,101.99089827285252,2,97.784307275459,4.859993742464184e-05,0.0113488422655191,7,2.981257120922022,15.989460998890934,5.3633284048796925,-0.0903964546655458,3.28,2.7261335969189786,1223.15,0.0008175612148959652,34.956637178623296,15.116000496189287,0.13974799541809851,0.7019479112530489,,,
C26-M,C26,M,950.0,8.0,15.0,9.7,1,0.3,1.45,4.45,12.0,2.375,1.278888888888889,3.919097472924189,10.603253333333342,2.379212180575643,instrument,,5.21,,,,,unimodal_by_modecount,1.0,[5.21],12.26383539380828,1.5145687054984804,0.3032572824128868,0.7549215406562054,1.2732441655137383,303,218,1.867788214649812,81,True,0.3573,0.0948,1,0.0300000000000013,5,0.359532758527414,1.460004684733301,True,94.8174700032029,83.44843680411421,106.1865032022916,2,116.89987975033732,0.0001864356872486,0.1608686505219887,7,2.982023022874905,15.984687377879965,5.360350089607782,-0.0965912232483582,3.44,3.4950091432026946,1223.15,0.0008175612148959652,34.956637178623296,15.116000496189287,0.13974799541809851,0.7019479112530489,0.0,0.05500000000000016,erased_endpoint
C26-L,C26,L,950.0,8.0,15.0,12.4,0,0.0,1.69,4.37,10.0,1.902,1.490764331210191,3.854972375690608,8.829157303370787,1.903617524845672,instrument,,4.58,,,,,unimodal_by_modecount,1.0,[4.58],11.543832104568835,1.57652212082256,0.3482391535179845,0.770765324628219,1.225736097779432,359,224,1.6313434764317782,152,True,0.3945,0.0902,1,0.0300000000000013,5,0.0,1.471068472069505,True,92.21019730274314,79.72216159654988,104.6982330089364,2,117.12460965253813,0.0002173837503681,0.1641455994254851,7,2.982032305078609,15.98618514044149,5.36083566674174,-0.09264263859556,3.43,3.5652046210573216,1223.15,0.0008175612148959652,34.956637178623296,15.116000496189287,0.13974799541809851,0.7019479112530489,,,
C27-S,C27,S,950.0,8.0,20.0,3.67,0,1.0,0.858,1.67,3.21,1.409,0.7557555555555556,1.4660990712074302,2.826403712296985,1.4123521373191463,instrument,,1.65,,,,,unimodal_by_modecount,1.0,[1.65],4.830280523803874,1.5346013670928402,0.5625180144350935,0.817032793777591,,1816,0,,0,False,0.2754,0.1204,1,0.0100000000000013,5,0.1788318243730487,1.784508489996137,True,67.17278938574142,57.919953998223626,76.42562477325922,2,79.6052993386125,0.0001749398682297,0.0637205669190537,7,2.984208980142135,15.984711510071438,5.3564316763466415,-0.0698498000845304,3.14,,1223.15,0.0008175612148959652,46.5178456430148,20.116000496189287,0.11912943871706758,0.7573144443751323,,,
C27-M,C27,M,950.0,8.0,20.0,9.7,1,0.3,0.705,1.57,3.53,1.798,0.6217297297297297,1.3844110576923074,3.104353233830846,1.7932704960038626,instrument,,1.45,,,,,unimodal_by_modecount,1.0,[1.45],11.31609882347827,1.5455966236865375,0.3351131984131583,0.75,,335,0,,0,False,0.1786,0.1379,1,0.0300000000000013,5,0.0,1.874922203555877,True,62.79365392084625,54.368269355265376,71.21903848642714,2,71.4479196517629,9.274436519802032e-05,0.0179729527089657,7,2.9846362453511217,15.988059947072118,5.356786768228513,-0.0746429232274276,3.38,,1223.15,0.0008175612148959652,46.5178456430148,20.116000496189287,0.11912943871706758,0.7573144443751323,0.0,0.07200000000000006,erased_endpoint
C27-L,C27,L,950.0,8.0,20.0,12.4,0,0.0,1.06,2.71,5.7,1.712,0.9331879432624112,2.388606224627875,5.028366935483872,1.714463836691816,instrument,,3.12,,,,,unimodal_by_modecount,1.0,[3.12],11.44163562319878,1.4996839290927213,0.4306557348429704,0.8162839248434238,,355,0,,0,False,0.2159,0.1326,1,0.0100000000000013,5,0.1992187276367004,1.8120375820260517,True,67.33347971423304,59.91447041518736,74.75248901327872,2,78.59325611174148,0.0002408575162117,0.089825167070289,7,2.9841181834764434,15.983113562532576,5.35605917052271,-0.0740053697996691,3.38,,1223.15,0.0008175612148959652,46.5178456430148,20.116000496189287,0.11912943871706758,0.7573144443751323,,,
