Repository: PengsenLuo/nfm-sintering

# NFM Sintering PINN — analysis code and data

Analysis pipeline, models, and data behind a study of how sintering process
parameters (temperature, ramp rate, holding time) and precursor particle
size interact to determine the morphology and packing (compacted) density of
NaNi₁/₃Fe₁/₃Mn₁/₃O₂ (NFM), a sodium-ion battery layered-oxide cathode
material. The dataset is a full-factorial design of 27 process conditions
(3 temperatures × 3 ramp rates × 3 holding times) × 3 precursor particle-size
architectures (S / M / L), 81 samples co-fired in the same furnace batches,
characterized by laser diffraction, SEM, XRD, and compacted-density
measurement.

## Citation

> Pengsen Luo, Yunlong Zhang, Zhan Shen, Chengan Liao, Zi-Feng Ma\*.
> **Hierarchical Design and Manufacturing of Sodium-Ion Layered Oxide
> Cathode Powders via Scale-Selective Control of Precursor Architecture and
> Thermal History.** *(Journal, year, volume, pages — to be completed on
> publication.)*

See `CITATION.cff` for a machine-readable citation record. The DOI and
journal details will be filled in once the paper is published.

## Repository structure

```
src/nfm/            Installable Python package: data processors (XRD/SEM/
                     PSD/compacted-density), feature engineering, models
                     (baselines + a physics-informed neural net), cross-
                     validation, statistics.
scripts/             Numbered pipeline scripts (data processing → feature
                     building → modeling → statistics → figures), plus
                     scripts/figs/ for figure generation.
tests/               pytest suite (130 tests).
configs/config.yaml  Hyperparameters, physical constants, instrument
                     calibration values, column-role declarations.
src/nfm/schema.py    Single source of truth for every data column: name,
                     unit, role (input vs. target), and processing layer.
data/raw/            Raw instrument output (see "Data" below — not all of
                     it is included in this repository).
data/interim/        Intermediate processing products (per-instrument
                     feature tables, diagnostics).
data/processed/      master_table.csv — the single entry point joining all
                     81 samples' inputs and measured targets. Everything in
                     this repository that reports a number derived from it.
source_data/         Journal-style Source Data: one CSV per main-text and
                     supplementary figure panel, plus MANIFEST.csv mapping
                     each file to its figure/panel.
```

### Running the tests

```bash
pytest tests/ -v
```

All 130 tests pass against `requirements-lock.txt`.

## Reproducing the analysis

The scripts are numbered in pipeline order. Each data processor only reads
`data/raw/` and writes `data/interim/`; `05_integrate.py` joins everything
(plus within-furnace difference quantities) into `data/processed/master_table.csv`,
which is the only input every downstream script needs.

```bash
python scripts/01_process_psd.py       # laser diffraction -> D10/D50/D90/Span + bimodal fit
python scripts/02_process_sem.py       # SEM -> secondary-particle size, shape descriptors
python scripts/03_process_xrd.py       # XRD -> D_XRD, Williamson-Hall, lattice parameters
python scripts/04_process_density.py   # compacted density
python scripts/05_integrate.py         # merge + within-furnace memory indices -> master_table.csv
python scripts/06_build_features.py    # physical derived features (thermal exposure Theta, etc.)
python scripts/07_train_eval.py --cv loco   # baselines + physics-constrained model, LOCO (27-fold)
```

## Data

| Directory | Contents | Included here? |
|---|---|---|
| `data/raw/xrd/` | Raw diffractograms (text) | Yes |
| `data/raw/psd/` | Laser-diffraction CSV exports | Yes |
| `data/raw/density/` | Compacted-density measurement log | Yes |
| `data/raw/sem/` | ~970 raw SEM TIFF images | **No** — see below |
| `data/interim/` | Per-instrument feature tables and processing diagnostics | Yes (image-only diagnostic subfolders, e.g. segmentation overlay PNGs, are excluded — they are not needed to reproduce any reported number) |
| `data/processed/master_table.csv` | The 81-sample joined table every reported number derives from | Yes |
| `source_data/` | Per-figure-panel Source Data (see above) | Yes, except Fig. 5(a) — see "Known limitations" |

**Raw SEM images are not included** (roughly 760 MB across ~970 TIFF files,
which would make this repository unreasonably large to clone). If you need
them to rerun `scripts/02_process_sem.py` from raw images, please contact
the corresponding author. All numbers derived from these images
(`data/interim/sem_features.csv`, `data/interim/sem_shape_descriptors.csv`,
and everything downstream) are included, so nothing that feeds
`master_table.csv` or `source_data/` requires the raw images.

File: data/raw/psd/precursors/precursor_L.csv
Size (μm),Volume (%)
0.01,0
0.0114,0
0.0129,0
0.0147,0
0.0167,0
0.0189,0
0.0215,0
0.0244,0
0.0278,0
0.0315,0
0.0358,0
0.0407,0
0.0463,0
0.0526,0
0.0597,0
0.0679,0
0.0771,0
0.0876,0
0.0995,0
0.113,0
0.128,0
0.146,0
0.166,0
0.188,0
0.214,0
0.243,0
0.276,0
0.314,0
0.357,0
0.405,0
0.46,0
0.523,0
0.594,0
0.675,0
0.767,0
0.872,0
0.991,0
1.13,0
1.28,0
1.45,0
1.65,0
1.88,0
2.13,0
2.42,0
2.75,0
3.12,0
3.55,0
4.03,0
4.58,0
5.21,0
5.92,0.05
6.72,0.59
7.64,3.07
8.68,9.1
9.86,17.65
11.2,23.78
12.7,22.6
14.5,14.94
16.4,6.54
18.7,1.69
21.2,0
24.1,0
27.4,0
31.1,0
35.3,0
40.1,0
45.6,0
51.8,0
58.9,0
66.9,0
76,0
86.4,0
98.1,0
111,0
127,0
144,0
163,0
186,0
211,0
240,0
272,0
310,0
352,0
400,0
454,0
516,0
586,0
666,0
756,0
859,0
976,0
1110,0
1260,0
1430,0
1630,0
1850,0
2100,0
2390,0
2710,0
3080,0
3500,
