Repository: PengsenLuo/nfm-sintering

# NFM Sintering PINN — analysis code and data

Analysis pipeline, models, and data behind a study of how sintering process
parameters (temperature, ramp rate, holding time) and precursor particle
size interact to determine the morphology and packing (compacted) density of
NaNi₁/₃Fe₁/₃Mn₁/₃O₂ (NFM), a sodium-ion battery layered-oxide cathode
material. The dataset is a full-factorial design of 27 process conditions
(3 temperatures × 3 ramp rates × 3 holding times) × 3 precursor particle-size
architectures (S / M / L), 81 samples co-fired in the same furnace batches,
characterized by laser diffraction, SEM, XRD, and compacted-density
measurement.

## Citation

> Pengsen Luo, Yunlong Zhang, Zhan Shen, Chengan Liao, Zi-Feng Ma\*.
> **Hierarchical Design and Manufacturing of Sodium-Ion Layered Oxide
> Cathode Powders via Scale-Selective Control of Precursor Architecture and
> Thermal History.** *(Journal, year, volume, pages — to be completed on
> publication.)*

See `CITATION.cff` for a machine-readable citation record. The DOI and
journal details will be filled in once the paper is published.

## Repository structure

```
src/nfm/            Installable Python package: data processors (XRD/SEM/
                     PSD/compacted-density), feature engineering, models
                     (baselines + a physics-informed neural net), cross-
                     validation, statistics.
scripts/             Numbered pipeline scripts (data processing → feature
                     building → modeling → statistics → figures), plus
                     scripts/figs/ for figure generation.
tests/               pytest suite (130 tests).
configs/config.yaml  Hyperparameters, physical constants, instrument
                     calibration values, column-role declarations.
src/nfm/schema.py    Single source of truth for every data column: name,
                     unit, role (input vs. target), and processing layer.
data/raw/            Raw instrument output (see "Data" below — not all of
                     it is included in this repository).
data/interim/        Intermediate processing products (per-instrument
                     feature tables, diagnostics).
data/processed/      master_table.csv — the single entry point joining all
                     81 samples' inputs and measured targets. Everything in
                     this repository that reports a number derived from it.
source_data/         Journal-style Source Data: one CSV per main-text and
                     supplementary figure panel, plus MANIFEST.csv mapping
                     each file to its figure/panel.
```

### Running the tests

```bash
pytest tests/ -v
```

All 130 tests pass against `requirements-lock.txt`.

## Reproducing the analysis

The scripts are numbered in pipeline order. Each data processor only reads
`data/raw/` and writes `data/interim/`; `05_integrate.py` joins everything
(plus within-furnace difference quantities) into `data/processed/master_table.csv`,
which is the only input every downstream script needs.

```bash
python scripts/01_process_psd.py       # laser diffraction -> D10/D50/D90/Span + bimodal fit
python scripts/02_process_sem.py       # SEM -> secondary-particle size, shape descriptors
python scripts/03_process_xrd.py       # XRD -> D_XRD, Williamson-Hall, lattice parameters
python scripts/04_process_density.py   # compacted density
python scripts/05_integrate.py         # merge + within-furnace memory indices -> master_table.csv
python scripts/06_build_features.py    # physical derived features (thermal exposure Theta, etc.)
python scripts/07_train_eval.py --cv loco   # baselines + physics-constrained model, LOCO (27-fold)
```

## Data

| Directory | Contents | Included here? |
|---|---|---|
| `data/raw/xrd/` | Raw diffractograms (text) | Yes |
| `data/raw/psd/` | Laser-diffraction CSV exports | Yes |
| `data/raw/density/` | Compacted-density measurement log | Yes |
| `data/raw/sem/` | ~970 raw SEM TIFF images | **No** — see below |
| `data/interim/` | Per-instrument feature tables and processing diagnostics | Yes (image-only diagnostic subfolders, e.g. segmentation overlay PNGs, are excluded — they are not needed to reproduce any reported number) |
| `data/processed/master_table.csv` | The 81-sample joined table every reported number derives from | Yes |
| `source_data/` | Per-figure-panel Source Data (see above) | Yes, except Fig. 5(a) — see "Known limitations" |

**Raw SEM images are not included** (roughly 760 MB across ~970 TIFF files,
which would make this repository unreasonably large to clone). If you need
them to rerun `scripts/02_process_sem.py` from raw images, please contact
the corresponding author. All numbers derived from these images
(`data/interim/sem_features.csv`, `data/interim/sem_shape_descriptors.csv`,
and everything downstream) are included, so nothing that feeds
`master_table.csv` or `source_data/` requires the raw images.

File: data/raw/psd/samples/C12-L.csv
Size (μm),Volume (%)
0.01,0
0.0114,0
0.0129,0
0.0147,0
0.0167,0
0.0189,0
0.0215,0
0.0244,0
0.0278,0
0.0315,0
0.0358,0
0.0407,0
0.0463,0
0.0526,0
0.0597,0
0.0679,0
0.0771,0
0.0876,0
0.0995,0
0.113,0
0.128,0
0.146,0
0.166,0
0.188,0
0.214,0
0.243,0
0.276,0
0.314,0.08
0.357,0.24
0.405,0.41
0.46,0.51
0.523,0.54
0.594,0.55
0.675,0.64
0.767,0.88
0.872,1.22
0.991,1.62
1.13,2.07
1.28,2.56
1.45,3.09
1.65,3.68
1.88,4.31
2.13,4.97
2.42,5.64
2.75,6.27
3.12,6.8
3.55,7.15
4.03,7.25
4.58,7.06
5.21,6.57
5.92,5.84
6.72,4.94
7.64,3.97
8.68,3.04
9.86,2.23
11.2,1.58
12.7,1.1
14.5,0.79
16.4,0.6
18.7,0.49
21.2,0.42
24.1,0.36
27.4,0.29
31.1,0.19
35.3,0.1
40.1,0
45.6,0
51.8,0
58.9,0
66.9,0
76,0
86.4,0
98.1,0
111,0
127,0
144,0
163,0
186,0
211,0
240,0
272,0
310,0
352,0
400,0
454,0
516,0
586,0
666,0
756,0
859,0
976,0
1110,0
1260,0
1430,0
1630,0
1850,0
2100,0
2390,0
2710,0
3080,0
3500,

File: data/raw/psd/samples/C16-M.csv
Size (μm),Volume (%)
0.01,0
0.0114,0
0.0129,0
0.0147,0
0.0167,0
0.0189,0
0.0215,0
0.0244,0
0.0278,0
0.0315,0
0.0358,0
0.0407,0
0.0463,0
0.0526,0
0.0597,0
0.0679,0
0.0771,0
0.0876,0
0.0995,0
0.113,0
0.128,0
0.146,0
0.166,0
0.188,0
0.214,0
0.243,0
0.276,0
0.314,0.08
0.357,0.28
0.405,0.49
0.46,0.64
0.523,0.71
0.594,0.78
0.675,0.97
0.767,1.36
0.872,1.88
0.991,2.46
1.13,3.05
1.28,3.64
1.45,4.22
1.65,4.79
1.88,5.34
2.13,5.88
2.42,6.4
2.75,6.85
3.12,7.19
3.55,7.35
4.03,7.24
4.58,6.83
5.21,6.12
5.92,5.16
6.72,4.04
7.64,2.89
8.68,1.84
9.86,1
11.2,0.42
12.7,0.1
14.5,0
16.4,0
18.7,0
21.2,0
24.1,0
27.4,0
31.1,0
35.3,0
40.1,0
45.6,0
51.8,0
58.9,0
66.9,0
76,0
86.4,0
98.1,0
111,0
127,0
144,0
163,0
186,0
211,0
240,0
272,0
310,0
352,0
400,0
454,0
516,0
586,0
666,0
756,0
859,0
976,0
1110,0
1260,0
1430,0
1630,0
1850,0
2100,0
2390,0
2710,0
3080,0
3500,

File: data/raw/psd/samples/C17-S.csv
Size (μm),Volume (%)
0.01,0
0.0114,0
0.0129,0
0.0147,0
0.0167,0
0.0189,0
0.0215,0
0.0244,0
0.0278,0
0.0315,0
0.0358,0
0.0407,0
0.0463,0
0.0526,0
0.0597,0
0.0679,0
0.0771,0
0.0876,0
0.0995,0
0.113,0
0.128,0
0.146,0
0.166,0
0.188,0
0.214,0
0.243,0
0.276,0
0.314,0
0.357,0.2
0.405,0.36
0.46,0.45
0.523,0.5
0.594,0.61
0.675,0.96
0.767,1.61
0.872,2.52
0.991,3.56
1.13,4.66
1.28,5.75
1.45,6.75
1.65,7.58
1.88,8.18
2.13,8.49
2.42,8.5
2.75,8.2
3.12,7.59
3.55,6.71
4.03,5.63
4.58,4.41
5.21,3.18
5.92,2.04
6.72,1.11
7.64,0.46
8.68,0
9.86,0
11.2,0
12.7,0
14.5,0
16.4,0
18.7,0
21.2,0
24.1,0
27.4,0
31.1,0
35.3,0
40.1,0
45.6,0
51.8,0
58.9,0
66.9,0
76,0
86.4,0
98.1,0
111,0
127,0
144,0
163,0
186,0
211,0
240,0
272,0
310,0
352,0
400,0
454,0
516,0
586,0
666,0
756,0
859,0
976,0
1110,0
1260,0
1430,0
1630,0
1850,0
2100,0
2390,0
2710,0
3080,0
3500,

File: data/raw/psd/samples/C19-S.csv
Size (μm),Volume (%)
0.01,0
0.0114,0
0.0129,0
0.0147,0
0.0167,0
0.0189,0
0.0215,0
0.0244,0
0.0278,0
0.0315,0
0.0358,0
0.0407,0
0.0463,0
0.0526,0
0.0597,0
0.0679,0
0.0771,0
0.0876,0
0.0995,0
0.113,0
0.128,0
0.146,0
0.166,0
0.188,0
0.214,0
0.243,0
0.276,0
0.314,0
0.357,0
0.405,0.08
0.46,0.1
0.523,0.12
0.594,0.22
0.675,0.52
0.767,1.07
0.872,1.84
0.991,2.78
1.13,3.82
1.28,4.92
1.45,5.98
1.65,6.92
1.88,7.67
2.13,8.17
2.42,8.37
2.75,8.25
3.12,7.84
3.55,7.15
4.03,6.26
4.58,5.22
5.21,4.13
5.92,3.07
6.72,2.11
7.64,1.32
8.68,0.72
9.86,0.33
11.2,0.1
12.7,0
14.5,0
16.4,0
18.7,0.08
21.2,0.13
24.1,0.17
27.4,0.18
31.1,0.17
35.3,0.13
40.1,0.08
45.6,0
51.8,0
58.9,0
66.9,0
76,0
86.4,0
98.1,0
111,0
127,0
144,0
163,0
186,0
211,0
240,0
272,0
310,0
352,0
400,0
454,0
516,0
586,0
666,0
756,0
859,0
976,0
1110,0
1260,0
1430,0
1630,0
1850,0
2100,0
2390,0
2710,0
3080,0
3500,

File: data/raw/psd/samples/C21-L.csv
Size (μm),Volume (%)
0.01,0
0.0114,0
0.0129,0
0.0147,0
0.0167,0
0.0189,0
0.0215,0
0.0244,0
0.0278,0
0.0315,0
0.0358,0
0.0407,0
0.0463,0
0.0526,0
0.0597,0
0.0679,0
0.0771,0
0.0876,0
0.0995,0
0.113,0
0.128,0
0.146,0
0.166,0
0.188,0
0.214,0
0.243,0
0.276,0
0.314,0
0.357,0
0.405,0
0.46,0
0.523,0
0.594,0
0.675,0
0.767,0
0.872,0
0.991,0
1.13,0
1.28,0.3
1.45,0.89
1.65,1.66
1.88,2.5
2.13,3.28
2.42,3.94
2.75,4.46
3.12,4.88
3.55,5.27
4.03,5.66
4.58,6.07
5.21,6.46
5.92,6.78
6.72,6.96
7.64,6.95
8.68,6.72
9.86,6.26
11.2,5.59
12.7,4.75
14.5,3.8
16.4,2.84
18.7,1.94
21.2,1.19
24.1,0.63
27.4,0.19
31.1,0.02
35.3,0
40.1,0
45.6,0
51.8,0
58.9,0
66.9,0
76,0
86.4,0
98.1,0
111,0
127,0
144,0
163,0
186,0
211,0
240,0
272,0
310,0
352,0
400,0
454,0
516,0
586,0
666,0
756,0
859,0
976,0
1110,0
1260,0
1430,0
1630,0
1850,0
2100,0
2390,0
2710,0
3080,0
3500,

File: data/raw/psd/samples/C21-M.csv
Size (μm),Volume (%)
0.01,0
0.0114,0
0.0129,0
0.0147,0
0.0167,0
0.0189,0
0.0215,0
0.0244,0
0.0278,0
0.0315,0
0.0358,0
0.0407,0
0.0463,0
0.0526,0
0.0597,0
0.0679,0
0.0771,0
0.0876,0
0.0995,0
0.113,0
0.128,0
0.146,0
0.166,0
0.188,0
0.214,0
0.243,0
0.276,0
0.314,0
0.357,0
0.405,0
0.46,0
0.523,0
0.594,0
0.675,0
0.767,0
0.872,0
0.991,0
1.13,0.11
1.28,0.56
1.45,1.34
1.65,2.29
1.88,3.25
2.13,4.09
2.42,4.69
2.75,5.06
3.12,5.25
3.55,5.34
4.03,5.4
4.58,5.49
5.21,5.62
5.92,5.77
6.72,5.89
7.64,5.93
8.68,5.87
9.86,5.65
11.2,5.26
12.7,4.68
14.5,3.96
16.4,3.15
18.7,2.32
21.2,1.55
24.1,0.91
27.4,0.44
31.1,0.1
35.3,0
40.1,0
45.6,0
51.8,0
58.9,0
66.9,0
76,0
86.4,0
98.1,0
111,0
127,0
144,0
163,0
186,0
211,0
240,0
272,0
310,0
352,0
400,0
454,0
516,0
586,0
666,0
756,0
859,0
976,0
1110,0
1260,0
1430,0
1630,0
1850,0
2100,0
2390,0
2710,0
3080,0
3500,

File: data/raw/psd/samples/C27-L.csv
Size (μm),Volume (%)
0.01,0
0.0114,0
0.0129,0
0.0147,0
0.0167,0
0.0189,0
0.0215,0
0.0244,0
0.0278,0
0.0315,0
0.0358,0
0.0407,0
0.0463,0
0.0526,0
0.0597,0
0.0679,0
0.0771,0
0.0876,0
0.0995,0
0.113,0
0.128,0
0.146,0
0.166,0
0.188,0
0.214,0
0.243,0
0.276,0
0.314,0.13
0.357,0.39
0.405,0.65
0.46,0.82
0.523,0.87
0.594,0.92
0.675,1.11
0.767,1.53
0.872,2.13
0.991,2.82
1.13,3.55
1.28,4.31
1.45,5.05
1.65,5.76
1.88,6.41
2.13,6.96
2.42,7.39
2.75,7.65
3.12,7.68
3.55,7.43
4.03,6.88
4.58,6.03
5.21,4.96
5.92,3.76
6.72,2.57
7.64,1.52
8.68,0.73
9.86,0
11.2,0
12.7,0
14.5,0
16.4,0
18.7,0
21.2,0
24.1,0
27.4,0
31.1,0
35.3,0
40.1,0
45.6,0
51.8,0
58.9,0
66.9,0
76,0
86.4,0
98.1,0
111,0
127,0
144,0
163,0
186,0
211,0
240,0
272,0
310,0
352,0
400,0
454,0
516,0
586,0
666,0
756,0
859,0
976,0
1110,0
1260,0
1430,0
1630,0
1850,0
2100,0
2390,0
2710,0
3080,0
3500,

File: data/raw/psd/samples/psd_dvalues_precursors.csv
sample_id,D10,D50,D90,Span,Dv99,specific_surface_area,concentration,weighted_residual,obscuration
precursor_L,9.48,12.4,16.2,0.539,19.7,394.4,0.0132,0.53,8.42
precursor_M,2.98,9.7,17.4,1.484,22.7,738,0.0079,1.22,9.61
precursor_S,2.75,3.67,4.96,0.602,6.19,1340,0.0041,1.26,9.25

File: data/raw/psd/samples/psd_dvalues_samples.csv
sample_id,D10,D50,D90,Span,Dv99,specific_surface_area,concentration,weighted_residual,obscuration
C01-L,1.13,2.78,5.99,1.75,9.92,3308,0.0022,1.5,13.22
C01-M,0.351,2.32,6.65,2.713,14.9,3965,0.0014,1.71,11.24
C01-S,0.306,1.85,3.41,1.678,12,4941,0.0012,2.33,11.78
C03-L,0.994,2.37,4.88,1.637,7.12,3105,0.0014,0.6,6.94
C03-M,1.05,2.68,5.8,1.773,8.86,2836,0.0014,0.6,6.27
C03-S,0.824,1.76,3.63,1.594,5.7,3878,0.001,0.94,6.41
C04-L,0.475,2.95,8.08,2.575,15.8,3257,0.0018,1.45,11.57
C04-M,0.352,2.33,6.48,2.631,14.7,3934,0.0014,1.8,10.65
C04-S,0.286,1.55,2.6,1.496,3.52,5947,0.0009,2.78,10.96
C07-L,0.385,2.74,8.48,2.95,18.7,3528,0.0016,1.52,10.92
C07-M,0.348,2.34,7.74,3.162,19.4,3974,0.0013,1.72,10.59
C07-S,0.295,1.71,2.82,1.475,3.69,5351,0.001,2.6,10.8
C09-L,1.22,3.76,8.55,1.95,16.1,2257,0.0021,0.41,7.48
C09-M,1.15,3.2,6.96,1.813,10.8,2503,0.0029,0.44,11.17
C09-S,0.886,1.93,4.27,1.751,7,3562,0.0013,0.67,7.4
C10-L,0.97,2.87,7.56,2.297,16.9,2825,0.0034,0.53,14.52
C10-M,0.923,2.24,5.21,1.907,8.7,3256,0.0048,0.59,22.6
C10-S,0.891,1.93,4.07,1.647,6.38,3582,0.003,0.73,16.19
C11-L,1.19,3,6.1,1.633,9.19,2559,0.0018,0.5,7.37
C11-M,0.988,2.46,5.64,1.888,9.05,3021,0.0014,0.61,6.79
C11-S,0.963,2.09,4.33,1.609,6.62,3322,0.0013,0.63,6.87
C12-L,1.36,3.81,9.12,2.036,23.7,2120,0.0029,0.56,9.41
C12-M,1.15,3.04,7.07,1.952,23.7,2545,0.002,0.55,7.86
C12-S,1.06,2.48,5.08,1.616,7.5,2930,0.0028,0.59,12.31
C13-L,1.22,3.04,6.25,1.654,9.51,2503,0.0022,0.47,8.45
C13-M,1.23,3.17,6.73,1.732,10.5,2424,0.002,0.45,7.45
C13-S,1.02,2.14,4.38,1.567,6.66,3183,0.0015,0.6,7.22
C14-L,0.345,2.34,6.12,2.467,11.5,4000,0.0017,1.87,12.78
C14-M,0.371,2.64,7.02,2.521,12.1,3665,0.0021,1.61,14.91
C14-S,0.297,1.77,2.95,1.495,3.99,5199,0.0011,2.65,11.02
C15-L,1.2,3.1,6.51,1.71,24.3,2500,0.0026,0.49,10.17
C15-M,1.16,3.35,7.84,1.993,14.7,2416,0.0027,0.61,9.95
C15-S,1.17,2.71,5.74,1.685,30.5,2664,0.0021,0.52,8.74
C16-L,1.36,3.45,6.76,1.565,9.76,2275,0.0026,0.45,9.02
C16-M,1.14,3.13,6.78,1.799,10.5,2536,0.0022,0.5,8.66
C16-S,0.888,1.87,3.86,1.587,5.95,3648,0.0015,0.82,8.35
C17-L,1.21,2.9,6.19,1.714,9.9,2557,0.0035,0.46,13.27
C17-M,1.47,3.8,8.13,1.754,13,1958,0.0032,0.51,9.54
C17-S,1.09,2.34,4.74,1.558,7.17,2948,0.0022,0.49,10.02
C18-L,1.25,4.21,11,2.325,18.5,2091,0.0031,0.58,10.01
C18-M,1.26,3.15,7.12,1.862,14.8,2391,0.0034,0.43,12.13
C18-S,1.37,3.28,7.15,1.763,19.8,2234,0.0024,0.56,8.06
C19-L,2.8,7.28,16.3,1.857,26.5,1049,0.0052,0.2,7.72
C19-M,1.51,4.5,12.9,2.537,22.3,1770,0.0028,0.27,7.29
C19-S,1.26,2.64,5.66,1.666,11.6,2530,0.0021,0.36,7.84
C21-L,2.53,6.45,14.8,1.895,23.7,945.6,0.0062,0.92,9.74
C21-M,2.3,6.12,15.6,2.183,25.7,1014,0.0056,1.02,9.55
C21-S,1.93,3.61,9.09,1.982,372,1422,0.0035,1.37,8.47
C24-L,0.848,2.05,5.21,2.124,15.4,3495,0.0016,0.72,8.74
C24-M,0.805,1.82,4.85,2.226,15.1,3769,0.0017,0.83,10.12
C24-S,0.881,1.73,3.35,1.429,5.03,3824,0.0024,0.74,13.98
C25-L,1.18,2.98,6.08,1.642,8.87,2574,0.0025,0.5,9.93
C25-M,1.22,2.89,5.79,1.585,8.49,2574,0.002,0.48,8.02
C25-S,1.17,2.55,4.97,1.494,7.14,2784,0.0023,0.48,9.84
C26-L,1.69,4.37,10,1.902,16.5,1752,0.0021,0.36,5.48
C26-M,1.45,4.45,12,2.375,19.7,1850,0.0025,0.38,7.01
C26-S,1.57,3.15,6.05,1.422,19.8,2139,0.0019,0.36,6.27
C27-L,1.06,2.71,5.7,1.712,8.49,2834,0.0045,0.52,18.86
C27-M,0.705,1.57,3.53,1.798,5.94,4351,0.0009,0.99,6.23
C27-S,0.858,1.67,3.21,1.409,4.95,3944,0.0013,0.87,7.98
