Repository: PengsenLuo/nfm-sintering

# NFM Sintering PINN — analysis code and data

Analysis pipeline, models, and data behind a study of how sintering process
parameters (temperature, ramp rate, holding time) and precursor particle
size interact to determine the morphology and packing (compacted) density of
NaNi₁/₃Fe₁/₃Mn₁/₃O₂ (NFM), a sodium-ion battery layered-oxide cathode
material. The dataset is a full-factorial design of 27 process conditions
(3 temperatures × 3 ramp rates × 3 holding times) × 3 precursor particle-size
architectures (S / M / L), 81 samples co-fired in the same furnace batches,
characterized by laser diffraction, SEM, XRD, and compacted-density
measurement.

## Citation

> Pengsen Luo, Yunlong Zhang, Zhan Shen, Chengan Liao, Zi-Feng Ma\*.
> **Hierarchical Design and Manufacturing of Sodium-Ion Layered Oxide
> Cathode Powders via Scale-Selective Control of Precursor Architecture and
> Thermal History.** *(Journal, year, volume, pages — to be completed on
> publication.)*

See `CITATION.cff` for a machine-readable citation record. The DOI and
journal details will be filled in once the paper is published.

## Data

| Directory | Contents | Included here? |
|---|---|---|
| `data/raw/xrd/` | Raw diffractograms (text) | Yes |
| `data/raw/psd/` | Laser-diffraction CSV exports | Yes |
| `data/raw/density/` | Compacted-density measurement log | Yes |
| `data/raw/sem/` | ~970 raw SEM TIFF images | **No** — see below |
| `data/interim/` | Per-instrument feature tables and processing diagnostics | Yes (image-only diagnostic subfolders, e.g. segmentation overlay PNGs, are excluded — they are not needed to reproduce any reported number) |
| `data/processed/master_table.csv` | The 81-sample joined table every reported number derives from | Yes |
| `source_data/` | Per-figure-panel Source Data (see above) | Yes, except Fig. 5(a) — see "Known limitations" |

**Raw SEM images are not included** (roughly 760 MB across ~970 TIFF files,
which would make this repository unreasonably large to clone). If you need

SOURCE DATA PACKAGE
===================

Scale-Selective Control by Precursor Architecture and Thermal History Enables
Hierarchical Design of Sodium-Ion Layered Oxide Cathodes

This package contains the numerical data plotted in every panel of Figures 1-6 of
the main text and Figures S1-S8 of the Supporting Information.

NAMING
------
Each file is named SourceData_<Figure><panel>.csv, so SourceData_Fig4b.csv holds
the data plotted in Figure 4(b) and SourceData_FigS3-2.csv is the second of the
files behind Figure S3. The mapping is also given in Tables S18 and S19 of the
Supporting Information.

Note that the "repository_file" column of MANIFEST.csv records the name each file
carries inside the analysis repository. A few of those names follow an earlier
figure order and do not match the current panel letter; the names in this package
are the authoritative ones.

CONTENTS
--------
MANIFEST.csv   one row per file: figure, panel, content, row and column counts,
               byte size and SHA-256 checksum. Rows with an empty file name are
               panels whose data is not yet available.
*.csv          the data files, byte-for-byte copies of the frozen analysis
               products. Encoding is UTF-8; the first row is the header.

PROVENANCE AND CALIBER
----------------------
All files were produced by versioned analysis scripts from a single master data
table. They are processed analysis inputs, not raw instrument output.

Two conventions recur and should not be conflated:

  * Particle-size descriptors from scanning electron microscopy (Dsec, D10, D90,
    Span) are number-weighted statistics of two-dimensional projected particles.
    Dsec is the median of the pooled particle set, not an interpolated cumulative
    percentile.
  * Particle-size descriptors of the precursor powders are volume-weighted laser
    diffraction values.

The two are reported separately throughout and are never compared numerically.

Apparent coherent-domain size is a Scherrer estimate under a Gaussian
instrumental-broadening approximation and is used for relative comparison only.
The apparent free-surface line intercept is a two-dimensional descriptor of
surface coarsening and is neither a three-dimensional grain size nor equivalent
to the diffraction quantity.

NOT YET AVAILABLE
-----------------
The electrochemical measurements shown in Figure 6 are quoted in the main text
but have not yet been registered as a frozen data product; those rows appear in
MANIFEST.csv without a file name.

Figure 5(a) is withheld from this package. The analysis repository's manifest
for this panel lists 18 candidate 500x source images, but the panel as
published appears to use a different set of 6 images at 2000x magnification.
This discrepancy was not resolved at packaging time; see MANIFEST.csv for the
placeholder row. The correct source image list should be supplied by the
authors before this panel's data is considered complete.

File: source_data/SourceData_Fig2a.csv
target,term,eta2_pct,eta2_is_na
D_XRD,precursor,1.08450921520168,False
lattice_c,precursor,0.33860090555358,False
compaction_density,precursor,67.43189236383077,False
D_sec,precursor,88.7759157941011,False
circularity,precursor,77.10656443879151,False
D_f,precursor,45.94041703825396,False
solidity,precursor,65.94646462720215,False
elongation,precursor,83.49766208720926,False
roughness,precursor,68.78830711646721,False
D_XRD,T_C,54.18891981708285,False
lattice_c,T_C,20.76953970386922,False
compaction_density,T_C,7.6126681239604,False
D_sec,T_C,5.58273162308294,False
circularity,T_C,12.07542119773364,False
D_f,T_C,4.92716330484384,False
solidity,T_C,9.47776931468098,False
elongation,T_C,0.03608508231762,False
roughness,T_C,15.04665596239733,False
D_XRD,beta,1.6935749448149102,False
lattice_c,beta,6.868652002421061,False
compaction_density,beta,1.7058063386689402,False
D_sec,beta,0.18731975248742,False
circularity,beta,0.05380602125294,False
D_f,beta,0.40938470389729,False
solidity,beta,0.19334992565223,False
elongation,beta,0.45813300394225,False
roughness,beta,0.25140403738325,False
D_XRD,t_hold,5.9331540486606,False
lattice_c,t_hold,10.42764347123216,False
compaction_density,t_hold,1.01131230578937,False
D_sec,t_hold,0.03882960137612,False
circularity,t_hold,0.45870883477885,False
D_f,t_hold,7.7365409947459,False
solidity,t_hold,2.36647241122503,False
elongation,t_hold,0.64972312771487,False
roughness,t_hold,1.3652608599964,False
D_XRD,interactions,1.6823333691018003,False
lattice_c,interactions,1.03215732209819,False
compaction_density,interactions,10.11901992264626,False
D_sec,interactions,2.3614595743612297,False
circularity,interactions,4.63322415127821,False
D_f,interactions,12.699815639296268,False
solidity,interactions,7.99503163793166,False
elongation,interactions,6.17977395063609,False
roughness,interactions,5.01590629638894,False
D_XRD,residual_clean,24.118936919292462,False
lattice_c,residual_clean,53.315016887650216,False
compaction_density,residual_clean,12.11930094510422,False
D_sec,residual_clean,3.05374365459116,False
circularity,residual_clean,5.67227535616481,False
D_f,residual_clean,28.2866783189627,False
solidity,residual_clean,14.020912083307898,False
elongation,residual_clean,9.17862274817985,False
roughness,residual_clean,9.53246572736682,False

File: source_data/SourceData_Fig3a.csv
theta_rank,condition_id,Theta,precursor,sample_id,compaction_density
1,C07,4.054026098945026,L,C07-L,3.4
1,C07,4.054026098945026,M,C07-M,3.395
1,C07,4.054026098945026,S,C07-S,3.14
2,C04,4.078166000601167,L,C04-L,3.4
2,C04,4.078166000601167,M,C04-M,3.455
2,C04,4.078166000601167,S,C04-S,3.11
3,C01,4.174725607225732,L,C01-L,3.41
3,C01,4.174725607225732,M,C01-M,3.42
3,C01,4.174725607225732,S,C01-S,3.11
4,C08,6.060922563704088,L,C08-L,3.49
4,C08,6.060922563704088,M,C08-M,3.26
4,C08,6.060922563704088,S,C08-S,3.29
5,C05,6.085062465360228,L,C05-L,3.36
5,C05,6.085062465360228,M,C05-M,3.45
5,C05,6.085062465360228,S,C05-S,3.35
6,C02,6.181622071984794,L,C02-L,3.38
6,C02,6.181622071984794,M,C02-M,3.43
6,C02,6.181622071984794,S,C02-S,3.07
7,C09,8.06781902846315,L,C09-L,3.34
7,C09,8.06781902846315,M,C09-M,3.4
7,C09,8.06781902846315,S,C09-S,3.14
8,C06,8.091958930119292,L,C06-L,3.47
8,C06,8.091958930119292,M,C06-M,3.51
8,C06,8.091958930119292,S,C06-S,3.2
9,C03,8.188518536743857,L,C03-L,3.46
9,C03,8.188518536743857,M,C03-M,3.48
9,C03,8.188518536743857,S,C03-S,3.2
10,C16,10.108991714280393,L,C16-L,3.37
10,C16,10.108991714280393,M,C16-M,3.4
10,C16,10.108991714280393,S,C16-S,3.13
11,C13,10.174386742848624,L,C13-L,3.33
11,C13,10.174386742848624,M,C13-M,3.34
11,C13,10.174386742848624,S,C13-S,3.12
12,C10,10.435966857121558,L,C10-L,3.38
12,C10,10.435966857121558,M,C10-M,3.42
12,C10,10.435966857121558,S,C10-S,3.17
13,C17,15.10899171428039,L,C17-L,3.3
13,C17,15.10899171428039,M,C17-M,3.29
13,C17,15.10899171428039,S,C17-S,3.06
14,C14,15.174386742848624,L,C14-L,3.37
14,C14,15.174386742848624,M,C14-M,3.285
14,C14,15.174386742848624,S,C14-S,3.055
15,C11,15.435966857121558,L,C11-L,3.4
15,C11,15.435966857121558,M,C11-M,3.42
15,C11,15.435966857121558,S,C11-S,3.17
16,C18,20.10899171428039,L,C18-L,3.32
16,C18,20.10899171428039,M,C18-M,3.3
16,C18,20.10899171428039,S,C18-S,3.04
17,C15,20.174386742848625,L,C15-L,3.33
17,C15,20.174386742848625,M,C15-M,3.36
17,C15,20.174386742848625,S,C15-S,3.08
18,C12,20.43596685712156,L,C12-L,3.33
18,C12,20.43596685712156,M,C12-M,3.36
18,C12,20.43596685712156,S,C12-S,3.1
19,C25,23.39542871423181,L,C25-L,3.41
19,C25,23.39542871423181,M,C25-M,3.38
19,C25,23.39542871423181,S,C25-S,3.13
20,C22,23.55923578550109,L,C22-L,3.51
20,C22,23.55923578550109,M,C22-M,3.5
20,C22,23.55923578550109,S,C22-S,3.37
21,C19,24.21446407057823,L,C19-L,3.37
21,C19,24.21446407057823,M,C19-M,3.34
21,C19,24.21446407057823,S,C19-S,3.16
22,C26,34.956637178623296,L,C26-L,3.43
22,C26,34.956637178623296,M,C26-M,3.44
22,C26,34.956637178623296,S,C26-S,3.28
23,C23,35.12044424989258,L,C23-L,3.56
23,C23,35.12044424989258,M,C23-M,3.43
23,C23,35.12044424989258,S,C23-S,3.33
24,C20,35.77567253496972,L,C20-L,3.45
24,C20,35.77567253496972,M,C20-M,3.34
24,C20,35.77567253496972,S,C20-S,3.26
25,C27,46.5178456430148,L,C27-L,3.38
25,C27,46.5178456430148,M,C27-M,3.38
25,C27,46.5178456430148,S,C27-S,3.14
26,C24,46.68165271428408,L,C24-L,3.4
26,C24,46.68165271428408,M,C24-M,3.37
26,C24,46.68165271428408,S,C24-S,3.1
27,C21,47.33688099936123,L,C21-L,3.325
27,C21,47.33688099936123,M,C21-M,3.355
27,C21,47.33688099936123,S,C21-S,3.24

File: source_data/SourceData_Fig3b.csv
theta_rank,condition_id,Theta,precursor,sample_id,D_sec
1,C07,4.054026098945026,L,C07-L,9.422688717681089
1,C07,4.054026098945026,M,C07-M,9.887901758142648
1,C07,4.054026098945026,S,C07-S,4.0156942680121945
2,C04,4.078166000601167,L,C04-L,10.238051716608435
2,C04,4.078166000601167,M,C04-M,9.387252839225006
2,C04,4.078166000601167,S,C04-S,4.140241406965356
3,C01,4.174725607225732,L,C01-L,9.213178512111671
3,C01,4.174725607225732,M,C01-M,8.849368497770836
3,C01,4.174725607225732,S,C01-S,3.870791546133164
4,C08,6.060922563704088,L,C08-L,9.65398923433004
4,C08,6.060922563704088,M,C08-M,8.195652056556362
4,C08,6.060922563704088,S,C08-S,3.935851422566431
5,C05,6.085062465360228,L,C05-L,9.074313316252915
5,C05,6.085062465360228,M,C05-M,9.846078657768498
5,C05,6.085062465360228,S,C05-S,3.8912374721731418
6,C02,6.181622071984794,L,C02-L,9.77164328274587
6,C02,6.181622071984794,M,C02-M,9.647374794205136
6,C02,6.181622071984794,S,C02-S,4.208679785659095
7,C09,8.06781902846315,L,C09-L,9.594620100662157
7,C09,8.06781902846315,M,C09-M,10.040816527558595
7,C09,8.06781902846315,S,C09-S,3.9998532032338936
8,C06,8.091958930119292,L,C06-L,9.732584744931176
8,C06,8.091958930119292,M,C06-M,10.186763881077844
8,C06,8.091958930119292,S,C06-S,4.879321291024226
9,C03,8.188518536743857,L,C03-L,9.4697353194502
9,C03,8.188518536743857,M,C03-M,10.295226328041476
9,C03,8.188518536743857,S,C03-S,4.08621916744697
10,C16,10.108991714280393,L,C16-L,10.122680920957952
10,C16,10.108991714280393,M,C16-M,10.624528374427824
10,C16,10.108991714280393,S,C16-S,4.411221620440145
11,C13,10.174386742848624,L,C13-L,10.47710458162205
11,C13,10.174386742848624,M,C13-M,11.077957875901715
11,C13,10.174386742848624,S,C13-S,4.117175815757948
12,C10,10.435966857121558,L,C10-L,9.831558786066882
12,C10,10.435966857121558,M,C10-M,10.769934351879687
12,C10,10.435966857121558,S,C10-S,3.967981355043056
13,C17,15.10899171428039,L,C17-L,10.525241426110606
13,C17,15.10899171428039,M,C17-M,11.839771392430563
13,C17,15.10899171428039,S,C17-S,4.611754560525867
14,C14,15.174386742848624,L,C14-L,9.27838873842304
14,C14,15.174386742848624,M,C14-M,9.27841144592807
14,C14,15.174386742848624,S,C14-S,3.919687693400157
15,C11,15.435966857121558,L,C11-L,10.128950776573635
15,C11,15.435966857121558,M,C11-M,9.197559665162274
15,C11,15.435966857121558,S,C11-S,4.0550261985540725
16,C18,20.10899171428039,L,C18-L,11.273942590428806
16,C18,20.10899171428039,M,C18-M,11.127970279117552
16,C18,20.10899171428039,S,C18-S,4.991872966174892
17,C15,20.174386742848625,L,C15-L,9.758642039901568
17,C15,20.174386742848625,M,C15-M,10.21321710946393
17,C15,20.174386742848625,S,C15-S,4.227492158576884
18,C12,20.43596685712156,L,C12-L,9.634226087709996
18,C12,20.43596685712156,M,C12-M,8.603854503709423
18,C12,20.43596685712156,S,C12-S,4.646043170628641
19,C25,23.39542871423181,L,C25-L,11.271113901373727
19,C25,23.39542871423181,M,C25-M,10.07238157407282
19,C25,23.39542871423181,S,C25-S,5.05820358973422
20,C22,23.55923578550109,L,C22-L,12.522535138943129
20,C22,23.55923578550109,M,C22-M,12.992805914875769
20,C22,23.55923578550109,S,C22-S,5.56328149565903
21,C19,24.21446407057823,L,C19-L,11.819581827800263
21,C19,24.21446407057823,M,C19-M,11.765807984953714
21,C19,24.21446407057823,S,C19-S,5.3062844292839735
22,C26,34.956637178623296,L,C26-L,11.543832104568835
22,C26,34.956637178623296,M,C26-M,12.26383539380828
22,C26,34.956637178623296,S,C26-S,5.415826839329719
23,C23,35.12044424989258,L,C23-L,12.429594538251637
23,C23,35.12044424989258,M,C23-M,9.907145179054211
23,C23,35.12044424989258,S,C23-S,6.886587711776878
24,C20,35.77567253496972,L,C20-L,11.327312601950805
24,C20,35.77567253496972,M,C20-M,11.568542485201585
24,C20,35.77567253496972,S,C20-S,5.303293287167072
25,C27,46.5178456430148,L,C27-L,11.44163562319878
25,C27,46.5178456430148,M,C27-M,11.31609882347827
25,C27,46.5178456430148,S,C27-S,4.830280523803874
26,C24,46.68165271428408,L,C24-L,11.072225426422966
26,C24,46.68165271428408,M,C24-M,10.88717943418724
26,C24,46.68165271428408,S,C24-S,4.531904977172929
27,C21,47.33688099936123,L,C21-L,11.826358256378134
27,C21,47.33688099936123,M,C21-M,9.157885118422907
27,C21,47.33688099936123,S,C21-S,5.548999065682753

File: source_data/SourceData_Fig4a-1.csv
peak,condition_id,Theta,FWHM_median,FWHM_min,FWHM_max,n_arch,err_lo,err_hi,FWHM_inst_deg
003,C07,4.054,0.2043,0.1911,0.2137,3,0.0132,0.0094,0.0791
003,C04,4.078,0.1944,0.1766,0.205,3,0.0178,0.0106,0.0791
003,C01,4.175,0.2151,0.1996,0.2159,3,0.0155,0.0008,0.0791
003,C09,8.068,0.191,0.1791,0.2007,3,0.0119,0.0097,0.0791
003,C03,8.189,0.1913,0.1756,0.2027,3,0.0157,0.0114,0.0791
003,C16,10.109,0.1799,0.1709,0.1924,3,0.009,0.0125,0.0791
003,C17,15.109,0.1486,0.1481,0.1518,3,0.0005,0.0032,0.0791
003,C14,15.174,0.1653,0.1592,0.1728,3,0.0061,0.0075,0.0791
003,C18,20.109,0.1423,0.1376,0.1472,3,0.0047,0.0049,0.0791
003,C15,20.174,0.1674,0.1498,0.1729,3,0.0176,0.0055,0.0791
003,C12,20.436,0.1793,0.1604,0.1812,3,0.0189,0.0019,0.0791
003,C25,23.395,0.1613,0.1587,0.1616,3,0.0026,0.0003,0.0791
003,C19,24.214,0.1343,0.1304,0.1353,3,0.0039,0.001,0.0791
003,C26,34.957,0.1281,0.1246,0.1326,3,0.0035,0.0045,0.0791
003,C27,46.518,0.1596,0.1556,0.1675,3,0.004,0.0079,0.0791
003,C24,46.682,0.1463,0.1404,0.1477,3,0.0059,0.0014,0.0791
003,C21,47.337,0.1302,0.1242,0.1347,3,0.006,0.0045,0.0791
104,C07,4.054,0.1865,0.1685,0.1896,3,0.018,0.0031,0.0752
104,C04,4.078,0.1789,0.1632,0.1868,3,0.0157,0.0079,0.0752
104,C01,4.175,0.2009,0.1856,0.2036,3,0.0153,0.0027,0.0752
104,C09,8.068,0.1701,0.1582,0.181,3,0.0119,0.0109,0.0752
104,C03,8.189,0.1806,0.1594,0.1821,3,0.0212,0.0015,0.0752
104,C16,10.109,0.155,0.1433,0.1569,3,0.0117,0.0019,0.0752
104,C17,15.109,0.1275,0.124,0.1285,3,0.0035,0.001,0.0752
104,C14,15.174,0.1474,0.1391,0.1516,3,0.0083,0.0042,0.0752
104,C18,20.109,0.1202,0.12,0.1226,3,0.0002,0.0024,0.0752
104,C15,20.174,0.1467,0.1348,0.1497,3,0.0119,0.003,0.0752
104,C12,20.436,0.1584,0.1432,0.1602,3,0.0152,0.0018,0.0752
104,C25,23.395,0.1414,0.1348,0.1424,3,0.0066,0.001,0.0752
104,C19,24.214,0.114,0.1133,0.1146,3,0.0007,0.0006,0.0752
104,C26,34.957,0.1106,0.1098,0.1122,3,0.0008,0.0016,0.0752
104,C27,46.518,0.1363,0.1342,0.141,3,0.0021,0.0047,0.0752
104,C24,46.682,0.1229,0.1227,0.1259,3,0.0002,0.003,0.0752
104,C21,47.337,0.1123,0.1086,0.1143,3,0.0037,0.002,0.0752

File: source_data/SourceData_Fig4b-1.csv
sample_id,condition_id,precursor,T_C,Theta,D_XRD
C01-S,C01,S,850.0,4.174725607225732,46.93374761102706
C01-M,C01,M,850.0,4.174725607225732,42.86950230591994
C01-L,C01,L,850.0,4.174725607225732,42.42732360509935
C03-S,C03,S,850.0,8.188518536743857,55.82958825986819
C03-M,C03,M,850.0,8.188518536743857,47.37712878670997
C03-L,C03,L,850.0,8.188518536743857,48.656997723471896
C04-S,C04,S,850.0,4.078166000601167,54.74795312869979
C04-M,C04,M,850.0,4.078166000601167,48.76822425576293
C04-L,C04,L,850.0,4.078166000601167,46.06812125681388
C07-S,C07,S,850.0,4.054026098945026,51.258439299854565
C07-M,C07,M,850.0,4.054026098945026,44.62646785790687
C07-L,C07,L,850.0,4.054026098945026,46.19371591044056
C09-S,C09,S,850.0,8.06781902846315,55.50452587369766
C09-M,C09,M,850.0,8.06781902846315,50.93858789595886
C09-L,C09,L,850.0,8.06781902846315,47.56547522436375
C12-S,C12,S,900.0,20.43596685712156,63.62196732812889
C12-M,C12,M,900.0,20.43596685712156,55.09086566414818
C12-L,C12,L,900.0,20.43596685712156,54.969167356526086
C14-S,C14,S,900.0,15.174386742848624,65.35184172332542
C14-M,C14,M,900.0,15.174386742848624,58.39167015024934
C14-L,C14,L,900.0,15.174386742848624,61.14925233381459
C15-S,C15,S,900.0,20.174386742848625,69.51335331914211
C15-M,C15,M,900.0,20.174386742848625,60.91744638730755
C15-L,C15,L,900.0,20.174386742848625,58.93161584589137
C16-S,C16,S,900.0,10.108991714280393,61.33196148001568
C16-M,C16,M,900.0,10.108991714280393,53.7190570639476
C16-L,C16,L,900.0,10.108991714280393,56.17777960810484
C17-S,C17,S,900.0,15.10899171428039,71.74829598452918
C17-M,C17,M,900.0,15.10899171428039,73.33313393096773
C17-L,C17,L,900.0,15.10899171428039,74.97308575012147
C18-S,C18,S,900.0,20.10899171428039,81.0888618858873
C18-M,C18,M,900.0,20.10899171428039,76.23265690898472
C18-L,C18,L,900.0,20.10899171428039,79.22248543008467
C19-S,C19,S,950.0,24.21446407057823,86.12093455068668
C19-M,C19,M,950.0,24.21446407057823,86.16270960671758
C19-L,C19,L,950.0,24.21446407057823,88.89151542137708
C21-S,C21,S,950.0,47.33688099936123,86.15213448994812
C21-M,C21,M,950.0,47.33688099936123,89.77657726288247
C21-L,C21,L,950.0,47.33688099936123,96.1417883771721
C24-S,C24,S,950.0,46.68165271428408,76.31454779911329
C24-M,C24,M,950.0,46.68165271428408,74.24289184572605
C24-L,C24,L,950.0,46.68165271428408,78.398811865349
C25-S,C25,S,950.0,23.39542871423181,66.52566013864217
C25-M,C25,M,950.0,23.39542871423181,63.618150662800616
C25-L,C25,L,950.0,23.39542871423181,64.66440026483657
C26-S,C26,S,950.0,34.956637178623296,88.73256152812583
C26-M,C26,M,950.0,34.956637178623296,94.8174700032029
C26-L,C26,L,950.0,34.956637178623296,92.21019730274314
C27-S,C27,S,950.0,46.5178456430148,67.17278938574142
C27-M,C27,M,950.0,46.5178456430148,62.79365392084625
C27-L,C27,L,950.0,46.5178456430148,67.33347971423304

File: source_data/SourceData_Fig4d.csv
sample_id,precursor,Theta,Lbar_um,Lbar_sd,n_img,cv
C01-L,L,4.174725607225732,0.5800492326915544,0.1318928235355316,3,0.2273821187962275
C01-M,M,4.174725607225732,0.4768912220972063,0.0861459415565392,3,0.1806406525532143
C01-S,S,4.174725607225732,0.6541206779333979,0.0582892777218917,3,0.0891108929716891
C03-L,L,8.188518536743857,0.4347957922717416,0.0140634127286177,3,0.0323448685074402
C03-M,M,8.188518536743857,0.4420687240533716,0.0201661061553901,3,0.0456175817426872
C03-S,S,8.188518536743857,0.7174583086545264,0.0484693114134169,3,0.0675569727588952
C04-L,L,4.078166000601167,0.4395838379288219,0.0194494357440016,3,0.0442451110933495
C04-M,M,4.078166000601167,0.4012518811149767,0.0257169906410319,3,0.0640918880419225
C04-S,S,4.078166000601167,0.6923934069353707,0.1030978642304215,3,0.1489007018231831
C07-L,L,4.054026098945026,0.4459811249568952,0.0413801420176459,3,0.0927845141913695
C07-M,M,4.054026098945026,0.477283506440808,0.0605062959223265,3,0.1267722330770096
C07-S,S,4.054026098945026,0.8160622452255698,0.0232894978127588,3,0.028538874269721
C09-L,L,8.06781902846315,0.3994648151691498,0.0095898932978774,3,0.0240068535042735
C09-M,M,8.06781902846315,0.4484395577440563,0.0318619729705932,3,0.0710507635206844
C09-S,S,8.06781902846315,0.6637414073487119,0.0669473214547174,3,0.1008635602864311
C12-L,L,20.43596685712156,0.4372131765920651,0.0269093252283453,3,0.061547379331279
C12-M,M,20.43596685712156,0.462704001508039,0.0178445721335327,3,0.0385658478754754
C12-S,S,20.43596685712156,0.619148706507731,0.0800860339657991,3,0.1293486251752335
C14-L,L,15.174386742848624,0.43657867558622,0.0351704831851004,3,0.0805593244742771
C14-M,M,15.174386742848624,0.4455724439088784,0.0332961350905711,3,0.0747266478116864
C14-S,S,15.174386742848624,0.6260115566928784,0.0524218532739156,3,0.0837394337428083
C15-L,L,20.174386742848625,0.4465342314181791,0.0251426886566846,3,0.0563062961082114
C15-M,M,20.174386742848625,0.4953670725806369,0.027202236792103,3,0.0549132921782463
C15-S,S,20.174386742848625,0.6445710618454594,0.0713706827295604,3,0.1107258562387525
C16-L,L,10.108991714280393,0.4629365446562408,0.0636832259804891,3,0.1375636179852207
C16-M,M,10.108991714280393,0.5008822533154519,0.0084840825295788,3,0.0169382773564462
C16-S,S,10.108991714280393,0.6415353738135486,0.0788135003872454,3,0.1228513712638256
C17-L,L,15.10899171428039,0.7506020595663604,0.1542238358902296,3,0.2054668434820551
C17-M,M,15.10899171428039,0.6187462028084603,0.0648214472427018,3,0.1047625778525674
C17-S,S,15.10899171428039,0.7353521397706345,0.0455929983940722,3,0.0620015852653848
C18-L,L,20.10899171428039,0.5246370409630587,0.0308558276200771,3,0.0588136658506539
C18-M,M,20.10899171428039,0.5661344161569866,0.0241220941646173,3,0.04260842209234
C18-S,S,20.10899171428039,0.7288834828346861,0.1105615126876205,3,0.1516861271950325
C19-L,L,24.21446407057823,0.8252976419887701,0.1519750408395012,3,0.1841457349536074
C19-M,M,24.21446407057823,1.0380948809159145,0.247471866832807,3,0.2383904124586973
C19-S,S,24.21446407057823,0.9507173070872256,0.0727669081022678,3,0.0765389538612782
C21-L,L,47.33688099936123,0.9967493458516646,0.0555384832064365,3,0.0557196083825689
C21-M,M,47.33688099936123,1.115278703088366,0.3683244715067821,3,0.3302532994549605
C21-S,S,47.33688099936123,0.8547103395633835,0.1759669261307398,3,0.2058790188739614
C24-L,L,46.68165271428408,0.5433789716938747,0.0356244546922387,3,0.0655609741046597
C24-M,M,46.68165271428408,0.6146380049895286,0.0559415102333767,3,0.0910153777983998
C24-S,S,46.68165271428408,0.5976030826183214,0.0163823365358187,3,0.0274134070126305
C25-L,L,23.39542871423181,0.4712431184660423,0.0502260446809936,3,0.1065820225544852
C25-M,M,23.39542871423181,0.4640684768196668,0.0072888428821082,3,0.0157063951683592
C25-S,S,23.39542871423181,0.6962568431041772,0.1214748386825665,3,0.1744684305593114
C26-L,L,34.956637178623296,1.665812301979411,0.7252354611095854,3,0.435364452674422
C26-M,M,34.956637178623296,0.9284262157036594,0.157013719542523,3,0.1691181451867141
C26-S,S,34.956637178623296,1.0507353580006669,0.1401643395088156,3,0.1333964241724191
C27-L,L,46.5178456430148,0.5459214734082022,0.0171922548348236,3,0.0314921754725858
C27-M,M,46.5178456430148,0.487771129904141,0.0455703780845523,3,0.0934257386112787
C27-S,S,46.5178456430148,0.7492368166924946,0.0285802931930954,3,0.0381458739831594
C02-L,L,6.181622071984794,0.4601047838324262,0.0302953005032696,3,0.0658443501737278
C02-M,M,6.181622071984794,0.4043155944306413,0.0084643833261139,3,0.0209350899216082
C02-S,S,6.181622071984794,0.6220557859305664,0.1421965116453918,3,0.2285912531665829
C05-L,L,6.085062465360228,0.4265341523742112,0.0133900033221602,3,0.0313925702024742
C05-M,M,6.085062465360228,0.4894843643833392,0.0373723764924311,3,0.076350501081916
C05-S,S,6.085062465360228,0.6267154550600561,0.0147052290189858,3,0.0234639642285136
C06-L,L,8.091958930119292,0.4061868874845798,0.0480121128711181,3,0.1182020255957692
C06-M,M,8.091958930119292,0.403009276207654,0.021456951318279,3,0.0532418298660281
C06-S,S,8.091958930119292,0.6547125376514127,0.0380112125253559,3,0.0580578656118453
C08-L,L,6.060922563704088,0.4389437362880903,0.0136494062876933,3,0.0310960270287006
C08-M,M,6.060922563704088,0.5103327911972665,0.0103503325746407,3,0.0202815354082152
C08-S,S,6.060922563704088,0.591673272178164,0.0689571395937549,3,0.1165459770388118
C10-L,L,10.435966857121558,0.4621131806312302,0.0175607334860486,3,0.0380009361820438
C10-M,M,10.435966857121558,0.485989312160811,0.03321674807466,3,0.0683487213473304
C10-S,S,10.435966857121558,0.5813985529594238,0.0491870143128464,3,0.0846011983732599
C11-L,L,15.435966857121558,0.4900697027652732,0.069106007656394,3,0.141012609566467
C11-M,M,15.435966857121558,0.5644696160713677,0.1674677095979305,3,0.29668153046657
C11-S,S,15.435966857121558,0.668466557842773,0.0887204154772626,3,0.132722294685279
C13-L,L,10.174386742848624,0.5389812987006256,0.057587558021416,3,0.1068451876906452
C13-M,M,10.174386742848624,0.4730640920386915,0.0113640215245344,3,0.0240221604551736
C13-S,S,10.174386742848624,0.7052296057894155,0.1237838357151579,3,0.1755227442225678
C20-L,L,35.77567253496972,1.7051583865480724,0.402417910974718,3,0.2360003118474959
C20-M,M,35.77567253496972,1.1675897467277794,0.0453073446173342,3,0.0388041645143852
C20-S,S,35.77567253496972,1.1541702197130796,0.1314788837307734,3,0.1139163716799575
C22-L,L,23.55923578550109,0.9533336732601702,0.163495883562323,3,0.1714991174110181
C22-M,M,23.55923578550109,1.1950566197420125,0.2533784248767037,3,0.2120221089871062
C22-S,S,23.55923578550109,0.7707774902085428,0.0627928193986189,3,0.0814668567729315
C23-L,L,35.12044424989258,1.117646386148282,0.1984269564503487,3,0.1775400152584779
C23-M,M,35.12044424989258,1.114552667671976,0.1422953548608774,3,0.1276703730458042
C23-S,S,35.12044424989258,1.0027977169146394,0.2523450371108675,3,0.2516410167818

File: source_data/SourceData_Fig5b-1.csv
row_order,descriptor,precursor,n,spearman_rho,ci_lo,ci_hi,ci_excludes_zero
1,roughness,S,27,0.676,0.393,0.812,True
1,roughness,M,27,0.562,0.235,0.768,True
1,roughness,L,27,0.534,0.147,0.793,True
2,"D_f,app",S,27,0.689,0.38,0.871,True
2,"D_f,app",M,27,-0.007,-0.391,0.387,False
2,"D_f,app",L,27,0.173,-0.281,0.585,False
3,solidity,S,27,-0.693,-0.838,-0.388,True
3,solidity,M,27,-0.148,-0.534,0.293,False
3,solidity,L,27,-0.399,-0.718,0.03,False
4,elongation,S,27,-0.489,-0.759,-0.148,True
4,elongation,M,27,-0.017,-0.378,0.337,False
4,elongation,L,27,0.256,-0.143,0.601,False

File: source_data/SourceData_FigS3-2.csv
sample_id,hkl,precursor,cos_theta,residual_deg,is_ool_family
C01-S,3,S,0.9896317706854574,-0.0215273427402564,True
C01-S,6,S,0.9575764588871528,-0.0029063008889309,True
C01-S,101,S,0.9534105466757196,0.0049371337155932,False
C01-S,12,S,0.9497755804839028,0.0011393848276952,False
C01-S,104,S,0.9350542308658796,0.0001453175348089,False
C01-S,15,S,0.9238496092872192,0.0017626034136242,False
C01-S,107,S,0.8932775737609987,0.0051746536080514,False
C01-S,18,S,0.8736617193361621,-0.0021341243275116,False
C01-S,110,S,0.8564640631831584,-0.0011173847837753,False
C01-S,113,S,0.8442173352973222,-0.0015628364672153,False
C01-M,3,M,0.9896344223064112,-0.0212384828267495,True
C01-M,6,M,0.9575956581797812,-0.0032860280566708,True
C01-M,101,M,0.9534251361478782,0.0025483241598749,False
C01-M,12,M,0.9497952115124542,-0.0023402625271202,False
C01-M,104,M,0.935070579629928,0.0005752453248817,False
C01-M,15,M,0.9238367026096406,0.0126856023227688,False
C01-M,107,M,0.8933446182468355,-0.0016462333189224,False
C01-M,18,M,0.8737084740342693,-0.001016181710753,False
C01-M,110,M,0.8565137409494892,-0.0044341011782407,False
C01-M,113,M,0.8442439725019325,0.0016629097549554,False
C01-L,3,L,0.9896310510481674,-0.0207922163304203,True
C01-L,6,L,0.9575930313896804,-0.0084149107673141,True
C01-L,101,L,0.9534104268671916,0.0082624539933604,False
C01-L,12,L,0.9497824040512456,0.0019298714511037,False
C01-L,104,L,0.935049023575733,0.0052012770515474,False
C01-L,15,L,0.9238756335986842,-0.0025626256949635,False
C01-L,107,L,0.8932988791117458,0.0035315724909352,False
C01-L,18,L,0.8736641354017486,0.0013199836741648,False
C01-L,110,L,0.8565047581080791,-0.0031686952639446,False
C01-L,113,L,0.8442484742384216,-0.0011409481822255,False
C03-S,3,S,0.9895929812575708,-0.0085175294715647,True
C03-S,6,S,0.9574476382881886,0.0057630593283661,True
C03-S,101,S,0.9535426508505308,-0.0004935188918722,False
C03-S,12,S,0.9498947645602032,-0.0027217714523715,False
C03-S,104,S,0.9351366041252632,-0.0035091826862867,False
C03-S,15,S,0.9238878560893888,0.002863884868141,False
C03-S,107,S,0.8932444040964763,0.0034278364514364,False
C03-S,18,S,0.8735748794003548,-0.0039500594321921,False
C03-S,110,S,0.85682610563696,0.003512944990895,False
C03-S,113,S,0.844576202957347,-0.0023978011780911,False
C03-M,3,M,0.9896154862574356,-0.016412468513959,True
C03-M,6,M,0.957491897381618,0.0024090916941048,True
C03-M,101,M,0.9535672480195186,0.0029559793986848,False
C03-M,12,M,0.9499289568418704,-0.0020405167420349,False
C03-M,104,M,0.9351746460753334,-0.0010774982598533,False
C03-M,15,M,0.9239460811736128,0.0012079276273979,False
C03-M,107,M,0.8933205202682136,0.0023755867660852,False
C03-M,18,M,0.873647224572999,-0.0011138554491694,False
C03-M,110,M,0.8569032746042354,0.0051216829339679,False
C03-M,113,M,0.8446832018352133,-0.0055908222920919,False
C03-L,3,L,0.9896007378750312,-0.0099317549559181,True
C03-L,6,L,0.9574769739002033,0.0001245190011758,True
C03-L,101,L,0.9535605678040602,0.0004910765720111,False
C03-L,12,L,0.9499139626938008,-0.0019093802816598,False
C03-L,104,L,0.935150859728632,-3.8088337305453024e-05,False
C03-L,15,L,0.9239104330531748,0.0043760621622226,False
C03-L,107,L,0.8932809861221076,0.0029268995783979,False
C03-L,18,L,0.8736105291720618,-0.0031551098946565,False
C03-L,110,L,0.8569015131088106,-0.0015668695245736,False
C03-L,113,L,0.8446165347722364,0.0008343579890919,False
C04-S,3,S,0.9896291394665808,-0.0173971768651099,True
C04-S,6,S,0.957573382213376,-0.0032614968742024,True
C04-S,101,S,0.9534661211615946,0.0007046325775448,False
C04-S,12,S,0.9498290863122728,-0.0024871363741354,False
C04-S,104,S,0.9351007462541056,-0.0019527630290738,False
C04-S,15,S,0.9238510020193432,0.0124507520974006,False
C04-S,107,S,0.8933216787505877,0.0011500557668142,False
C04-S,18,S,0.8736823254100795,-0.0017610062163768,False
C04-S,110,S,0.8565767426805275,0.0020469499709392,False
C04-S,113,S,0.8443538553798666,-0.0041622452185094,False
C04-M,3,M,0.9896232367051392,-0.0132820487090015,True
C04-M,6,M,0.9575633246748864,-0.0032971233660461,True
C04-M,101,M,0.9534754792332768,0.0007014331008932,False
C04-M,12,M,0.9498352682594924,-0.0017444407487019,False
C04-M,104,M,0.9350951246327542,0.000982261491238,False
C04-M,15,M,0.923860899933398,0.0093972803335802,False
C04-M,107,M,0.8933120700259548,0.0007760354579247,False
C04-M,18,M,0.8736663196003278,-0.0023186806634782,False
C04-M,110,M,0.8566292081607562,-0.0048252254791094,False
C04-M,113,M,0.8443388745922876,0.0027540838616602,False
C04-L,3,L,0.989631988044448,-0.014917464332008,True
C04-L,6,L,0.9575870729279128,-0.0053149770888651,True
C04-L,101,L,0.9534701033838116,0.0037760592957951,False
C04-L,12,L,0.949831354894199,0.001109131634351,False
C04-L,104,L,0.935097097793072,0.003087193219649,False
C04-L,15,L,0.9239006126112486,0.0010761623150941,False
C04-L,107,L,0.8933240898890761,0.0031094551529946,False
C04-L,18,L,0.8736868341888252,-0.0007720263279722,False
C04-L,110,L,0.8566177247017946,-0.003707799306845,False
C04-L,113,L,0.8443444035784776,0.0008646283591531,False
C07-S,3,S,0.9896287451952924,-0.0187148641204437,True
C07-S,6,S,0.9575632283974228,0.0017863667666659,True
C07-S,101,S,0.95344953636836,0.0028590664342473,False
C07-S,12,S,0.9498150815472072,-0.0011072335331618,False
C07-S,104,S,0.9350938236720996,-0.0020803273038083,False
C07-S,15,S,0.92387400002726,0.0040898409440615,False
C07-S,107,S,0.8933253820363475,0.0007653439345105,False
C07-S,18,S,0.8736838041729887,-0.0004216056518444,False
C07-S,110,S,0.8565457242143346,0.004482025942508,False
C07-S,113,S,0.8443424943327156,-0.0053956203672669,False
C07-M,3,M,0.989623148026995,-0.018176866712114,True
C07-M,6,M,0.9575766837435056,0.0002101056166026,True
C07-M,101,M,0.9533758084852392,0.0062145097148942,False
C07-M,12,M,0.949748374201176,0.0002615185972416,False
C07-M,104,M,0.9350299637514162,0.000873808295779,False
C07-M,15,M,0.9238414769285662,-0.0005414460117023,False
C07-M,107,M,0.8932930126550257,0.0018745462772429,False
C07-M,18,M,0.8736725591492653,-0.0010990395182375,False
C07-M,110,M,0.8564149467009822,-0.0047905456451005,False
C07-M,113,M,0.844137519560809,0.0030225533473924,False
C07-L,3,L,0.9896258043493388,-0.0202957703026349,True
C07-L,6,L,0.9575807936605868,-0.0063002531836104,True
C07-L,101,L,0.9534285806252968,0.0059333472565583,False
C07-L,12,L,0.9498009081234904,-0.0004345371053631,False
C07-L,104,L,0.9350689313665568,0.0027557525797163,False
C07-L,15,L,0.92386886256273,0.0032746980726656,False
C07-L,107,L,0.8933182421492993,0.0022392415786427,False
C07-L,18,L,0.8736836446977263,0.0004063920991441,False
C07-L,110,L,0.8565532335117605,-0.0007519506485351,False
C07-L,113,L,0.8443170080222389,-0.0027452719646845,False
C09-S,3,S,0.9896369582781972,-0.0211016448987173,True
C09-S,6,S,0.9575636326271022,0.0013022991065341,True
C09-S,101,S,0.953483372312068,0.002534012193351,False
C09-S,12,S,0.9498444245570148,-0.0001308000936788,False
C09-S,104,S,0.935113952405328,0.0003761541546936,False
C09-S,15,S,0.9239060533834548,0.0017210832923879,False
C09-S,107,S,0.8933365953408177,0.0012828351293379,False
C09-S,18,S,0.8736885970860392,-0.0002527015461026,False
C09-S,110,S,0.8566235403302829,0.0041561140377837,False
C09-S,113,S,0.8444147089587243,-0.0054115627221733,False
C09-M,3,M,0.9896284593635546,-0.0158278733879591,True
C09-M,6,M,0.957562358246594,-0.002660902343031,True
C09-M,101,M,0.953479475433026,0.0029899216595552,False
C09-M,12,M,0.9498453194917178,-0.0018543746252319,False
C09-M,104,M,0.9351038928215932,0.0009146906754509,False
C09-M,15,M,0.9238774547713664,0.0066988950573048,False
C09-M,107,M,0.8933164280517782,0.0007844220852462,False
C09-M,18,M,0.8736640270511258,-0.0012782300222866,False
C09-M,110,M,0.8566423116000319,-0.0029264922954936,False
C09-M,113,M,0.8443682639200525,0.0008291088646217,False
C09-L,3,L,0.9896343346233072,-0.0205713633506832,True
C09-L,6,L,0.9575865590396784,-0.0081578050265989,True
C09-L,101,L,0.9534745319869472,0.0043435960994884,False
C09-L,12,L,0.9498365613704516,0.0013451637759871,False
C09-L,104,L,0.93510090628293,0.0037114713272572,False
C09-L,15,L,0.923893375154311,0.0049820428599574,False
C09-L,107,L,0.8933364054021733,0.0016205168409797,False
C09-L,18,L,0.8736891953237601,0.0003696999791955,False
C09-L,110,L,0.8566570584950711,-0.0038613544851315,False
C09-L,113,L,0.8443893359068112,-0.00024490585605,False
C12-S,3,S,0.9896231557809247,-0.0127480677911862,True
C12-S,6,S,0.9575342583039012,0.0030508839149518,True
C12-S,101,S,0.9535047361767068,0.0009397249086475,False
C12-S,12,S,0.9498641611889432,-0.0020033658245495,False
C12-S,104,S,0.9351316652810538,-0.0040291309291617,False
C12-S,15,S,0.9238916064602604,0.0047968414096501,False
C12-S,107,S,0.8933061977879855,0.0019653634245813,False
C12-S,18,S,0.8736516298218253,-0.0018075498083405,False
C12-S,110,S,0.8566599298016884,0.005596915731985,False
C12-S,113,S,0.8444490609258201,-0.0055114372689502,False
C12-M,3,M,0.9896240042870944,-0.0149017369167587,True
C12-M,6,M,0.957549583077949,-0.0015650996128471,True
C12-M,101,M,0.953487862180152,0.0022667596527199,False
C12-M,12,M,0.949850239616014,-0.0015193878523618,False
C12-M,104,M,0.9351144368950012,-0.0014476687648112,False
C12-M,15,M,0.9238772318016684,0.0071498377970726,False
C12-M,107,M,0.8933095759689669,0.0015033892295548,False
C12-M,18,M,0.873657975646905,-0.0016105676219169,False
C12-M,110,M,0.8566584403206486,-0.0002639713878167,False
C12-M,113,M,0.8444049160121987,-0.0013411988528417,False
C12-L,3,L,0.989615634585954,-0.0186635603142484,True
C12-L,6,L,0.957542580849008,-0.0081084136927813,True
C12-L,101,L,0.9534754419479108,0.0007838926098884,False
C12-L,12,L,0.9498332151225296,-0.0014896380780555,False
C12-L,104,L,0.935091769814613,-0.0002738862011142,False
C12-L,15,L,0.923832247074581,0.0145493383999664,False
C12-L,107,L,0.8932845568025232,0.0021545449992714,False
C12-L,18,L,0.8736358568695659,-0.0018650460120284,False
C12-L,110,L,0.8566537523134473,-0.0005151809812389,False
C12-L,113,L,0.8444076130845352,-0.0031163441711896,False
C14-S,3,S,0.9896229964979912,-0.0060422533244839,True
C14-S,6,S,0.9575305993819152,0.0068463118399932,True
C14-S,101,S,0.953521129016571,0.0011854940376494,False
C14-S,12,S,0.9498783478415652,-0.0012280419013421,False
C14-S,104,S,0.9351436213772504,-0.0037290622607031,False
C14-S,15,S,0.9239301029228472,-0.0037703548297756,False
C14-S,107,S,0.893299277043486,0.0038301467141295,False
C14-S,18,S,0.8736478973299409,-0.0024735889771037,False
C14-S,110,S,0.8566754680705397,0.0051728085827917,False
C14-S,113,S,0.8444487709846293,-0.0035033701999793,False
C14-M,3,M,0.989624744816106,-0.0114819681970708,True
C14-M,6,M,0.957565021620352,-0.0003986937782372,True
C14-M,101,M,0.9534711825151474,0.0010198894053132,False
C14-M,12,M,0.9498290361264377,-0.0005679003766729,False
C14-M,104,M,0.9350962594155868,0.0001845778558973,False
C14-M,15,M,0.923876187547723,0.0047859342387539,False
C14-M,107,M,0.8933143433250318,0.0009674096773153,False
C14-M,18,M,0.8736697201272612,-0.001955483384961,False
C14-M,110,M,0.8566011973435457,-0.0035828200528413,False
C14-M,113,M,0.8443186437958868,0.0024414892911153,False
C14-L,3,L,0.9896193734276232,-0.006732418385436,True
C14-L,6,L,0.9575398829802916,0.0023805429823227,True
C14-L,101,L,0.9535176904117114,0.0022125241523056,False
C14-L,12,L,0.9498764276609808,-0.00057597058953,False
C14-L,104,L,0.9351323263053188,0.0007451254126493,False
C14-L,15,L,0.923933168199249,-0.0032460991892335,False
C14-L,107,L,0.8933220383311633,0.0010493041089034,False
C14-L,18,L,0.8736557802062274,-0.0003473443890413,False
C14-L,110,L,0.8567194238511414,0.0004922400006108,False
C14-L,113,L,0.8444605254341416,-0.0003633453085711,False
C15-S,3,S,0.9896225509379786,-0.0050001961164092,True
C15-S,6,S,0.9575489919952076,0.0027748721618792,True
C15-S,101,S,0.953501129553406,0.0013699678450862,False
C15-S,12,S,0.9498596103578032,-0.0012127008545235,False
C15-S,104,S,0.9351237069506694,-0.0022345867838069,False
C15-S,15,S,0.9239050431881832,-4.2657886211827645e-05,False
C15-S,107,S,0.8932979079915098,0.0029169282383136,False
C15-S,18,S,0.873648208238074,-0.0024941230562447,False
C15-S,110,S,0.8566404297848819,-0.0001706984686933,False
C15-S,113,S,0.8443729108405695,0.0006152224563038,False
C15-M,3,M,0.9896292844217488,-0.0093400289599117,True
C15-M,6,M,0.9575716010692402,5.053301324409176e-05,True
C15-M,101,M,0.9534896259346832,0.0041324785193666,False
C15-M,12,M,0.9498508798155916,0.0010877371062747,False
C15-M,104,M,0.9351159833213084,0.0018731182871292,False
C15-M,15,M,0.9239393613121236,-0.0070743042274514,False
C15-M,107,M,0.8933259062679527,0.0028284102246587,False
C15-M,18,M,0.8736737446466811,0.0006830949920271,False
C15-M,110,M,0.8566290191999144,0.0023806871034466,False
C15-M,113,M,0.8443972169083693,-0.0031074461272879,False
C15-L,3,L,0.989620156905455,-0.0099830949049319,True
C15-L,6,L,0.9575536955361874,-0.0017307613575638,True
C15-L,101,L,0.9534803283044792,0.0037222798017566,False
C15-L,12,L,0.9498401292144912,0.0008367880873834,False
C15-L,104,L,0.9351015685716328,0.0015272700201123,False
C15-L,15,L,0.923907550497848,-0.0030481030281137,False
C15-L,107,L,0.8932984510563672,0.0032787761444694,False
C15-L,18,L,0.8736488605046475,-0.0005439350498619,False
C15-L,110,L,0.85663850137259,-0.0006520995074978,False
C15-L,113,L,0.8443796963312937,-0.0007152412557616,False
C16-S,3,S,0.9895996134526722,-0.0128492610916772,True
C16-S,6,S,0.9574421693526252,0.0108337362754227,True
C16-S,101,S,0.95351686147038,-0.0002617489248208,False
C16-S,12,S,0.94987543523328,-0.0046376780040588,False
C16-S,104,S,0.9351348791906874,-0.0100618383580552,False
C16-S,15,S,0.9238455593474462,0.0095459225402123,False
C16-S,107,S,0.8932344710033419,0.0023194734841283,False
C16-S,18,S,0.8735714947217779,-0.0056171421153123,False
C16-S,110,S,0.8567399839119956,0.0045848234701111,False
C16-S,113,S,0.8444961732438888,-0.0023647660908352,False
C16-M,3,M,0.9896181588089448,-0.0164736009077302,True
C16-M,6,M,0.9574842318656094,0.0088601860354913,True
C16-M,101,M,0.9535371476973166,0.0031385740597613,False
C16-M,12,M,0.949902756159763,-0.0031083141412011,False
C16-M,104,M,0.9351681778204384,-0.0077502852639739,False
C16-M,15,M,0.9239096989052548,0.0044461422614077,False
C16-M,107,M,0.8932957826484634,0.0032232074374292,False
C16-M,18,M,0.8736422987153617,-0.004363941805181,False
C16-M,110,M,0.8568097409123444,0.0029921872021958,False
C16-M,113,M,0.8445626368744137,-0.0017608901183905,False
C16-L,3,L,0.9896093633263714,-0.0116857808548225,True
C16-L,6,L,0.9574840908718244,0.0040766189585852,True
C16-L,101,L,0.9535610994282876,0.0004049489078497,False
C16-L,12,L,0.9499157847014494,-0.0021001018116422,False
C16-L,104,L,0.9351669432970277,-0.0035498724221554,False
C16-L,15,L,0.9239174957536386,0.0046977823008802,False
C16-L,107,L,0.893304852366592,0.0008900488322325,False
C16-L,18,L,0.8736254801649654,-0.0017834651174766,False
C16-L,110,L,0.8568611470887355,0.0040694706007897,False
C16-L,113,L,0.8446250077159538,-0.0036649282906751,False
C17-S,3,S,0.9896130331875982,-0.0125794031268426,True
C17-S,6,S,0.9575050069400564,0.0047220957752927,True
C17-S,101,S,0.9534689694205084,0.0003196927650961,False
C17-S,12,S,0.9498290598111256,-0.0033988292391526,False
C17-S,104,S,0.9351003671440976,-0.0084135691171809,False
C17-S,15,S,0.9238169895413382,0.0123876602202699,False
C17-S,107,S,0.8932534342573173,-0.0001101034603578,False
C17-S,18,S,0.8735878227051199,-0.0028557680631635,False
C17-S,110,S,0.8565711964300934,0.0034435310591476,False
C17-S,113,S,0.8443336802002179,-0.0029344758162892,False
C17-M,3,M,0.9896234043160438,-0.0047878950100042,True
C17-M,6,M,0.957548644711414,0.0022486600352493,True
C17-M,101,M,0.9534971495902396,0.0037373992306584,False
C17-M,12,M,0.9498578402030932,0.0001050948577301,False
C17-M,104,M,0.9351249111792216,-0.0026190728727044,False
C17-M,15,M,0.9239179848068628,-0.0043562724493142,False
C17-M,107,M,0.8932889019693306,0.0037238378459747,False
C17-M,18,M,0.8736342874220099,-0.0013093448581216,False
C17-M,110,M,0.8566334873945181,0.0009549563092861,False
C17-M,113,M,0.8443751030698845,-0.0006672776221421,False
C17-L,3,L,0.9896160515249314,-0.0125113985717923,True
C17-L,6,L,0.957520742250878,-0.0047040018816417,True
C17-L,101,L,0.9534948488828238,0.0019319893249445,False
C17-L,12,L,0.949849438787533,-0.0003828784515462,False
C17-L,104,L,0.9351011299936614,-0.0014979719292256,False
C17-L,15,L,0.9238472615011392,0.008388275842968,False
C17-L,107,L,0.8932558648279602,-0.0003651531390929,False
C17-L,18,L,0.8735637774527909,0.0006158820612611,False
C17-L,110,L,0.8566521636765773,0.0009931730493306,False
C17-L,113,L,0.8443989057837957,-0.0032033082105726,False
C18-S,3,S,0.9896256723683692,-0.0071125025265246,True
C18-S,6,S,0.957596517405824,-0.0062007657784874,True
C18-S,101,S,0.953410884739624,0.0033341864960334,False
C18-S,12,S,0.9497715325547706,0.0009206986133705,False
C18-S,104,S,0.93504808216543,-0.0005548368804397,False
C18-S,15,S,0.9238347737654306,0.0027238159245186,False
C18-S,107,S,0.8932652009998359,0.0026183865190887,False
C18-S,18,S,0.8736218764059186,8.186325606374112e-05,False
C18-S,110,S,0.8563911912575868,-0.0007873959791027,False
C18-S,113,S,0.8441394632891636,-0.001515053356428,False
C18-M,3,M,0.9896212940395276,-0.0127430190508945,True
C18-M,6,M,0.9575601167903868,-0.0094419991446699,True
C18-M,101,M,0.9534510751913454,0.0034909935237266,False
C18-M,12,M,0.9498050256784488,0.0022591416000992,False
C18-M,104,M,0.9350677500393824,0.000554987673027,False
C18-M,15,M,0.923839214942306,0.0050783105712852,False
C18-M,107,M,0.8932452340681192,0.003190074613137,False
C18-M,18,M,0.8735844692354666,5.465172354490733e-05,False
C18-M,110,M,0.8565425012581294,-0.0023540590242774,False
C18-M,113,M,0.8442730790190716,-0.0013570044286126,False
C18-L,3,L,0.9896304178959676,-0.0081706102106799,True
C18-L,6,L,0.957596589246891,-0.0103367190324945,True
C18-L,101,L,0.953460313120966,0.0049866695664988,False
C18-L,12,L,0.9498199205234228,0.0022410704592275,False
C18-L,104,L,0.93508538724251,0.0017293085247729,False
C18-L,15,L,0.9238789717336238,0.0009244621124153,False
C18-L,107,L,0.8932807496610983,0.0037413276610109,False
C18-L,18,L,0.8736266848657933,0.0006742782018136,False
C18-L,110,L,0.8565474584103994,-0.0035792738883486,False
C18-L,113,L,0.8442698568191328,-3.5436745207562126e-05,False
C19-S,3,S,0.9896359839991092,-0.0073776374093519,True
C19-S,6,S,0.9576394487180758,-0.0110140203333202,True
C19-S,101,S,0.9534050749565548,0.0058455684525284,False
C19-S,12,S,0.949768316185766,0.0031651254241751,False
C19-S,104,S,0.935051944460734,0.0018730380407916,False
C19-S,15,S,0.9238615682859485,2.1659324644929256e-05,False
C19-S,107,S,0.8932947350007469,0.0040672367856942,False
C19-S,18,S,0.8736666317359941,0.0004980844607587,False
C19-S,110,S,0.8563999018949378,-0.006305164736247,False
C19-S,113,S,0.8441111164061372,0.0024034937090959,False
C19-M,3,M,0.9896509619721976,-0.0110017441541359,True
C19-M,6,M,0.9576786810477668,-0.0204301947727216,True
C19-M,101,M,0.953438638508207,0.0079356040681659,False
C19-M,12,M,0.9498077561117914,0.0030963937024708,False
C19-M,104,M,0.9350885717500113,0.002843419532617,False
C19-M,15,M,0.9238867020289732,0.0043457866863079,False
C19-M,107,M,0.8933224317298208,0.0067796572116023,False
C19-M,18,M,0.8737015845173927,0.0009509563722076,False
C19-M,110,M,0.8564868415432431,-0.00624800822753,False
C19-M,113,M,0.844210822718856,-0.0003908267153036,False
C19-L,3,L,0.9896646451491056,-0.0058825292585247,True
C19-L,6,L,0.9577278703342588,-0.0171709113568496,True
C19-L,101,L,0.9534376332238808,0.0060341773451497,False
C19-L,12,L,0.9498098730913372,0.0014420203265288,False
C19-L,104,L,0.9351041270656418,0.0016774429538486,False
C19-L,15,L,0.9239097829050068,0.0042300019479029,False
C19-L,107,L,0.8933810427277193,0.0050106094173756,False
C19-L,18,L,0.8737706180291329,0.0012365108940031,False
C19-L,110,L,0.8564124843007346,-0.0041197246252053,False
C19-L,113,L,0.8441581842674672,-0.0009566636052511,False
C21-S,3,S,0.9896273948407368,-0.0112096468676909,True
C21-S,6,S,0.9575801281759576,-0.0124311718646765,True
C21-S,101,S,0.9534812932512272,0.0058108768360014,False
C21-S,12,S,0.9498425645599056,0.0019003983710916,False
C21-S,104,S,0.935110234234684,-0.0011417835715761,False
C21-S,15,S,0.9238757254493806,0.0053763390815433,False
C21-S,107,S,0.8932763752923469,0.0047932113045376,False
C21-S,18,S,0.8736201731984367,0.0003377673117057,False
C21-S,110,S,0.8566282237003584,-0.0016597641659572,False
C21-S,113,S,0.844368243460498,-0.0026760024972816,False
C21-M,3,M,0.9896204259468376,-0.0112496149461911,True
C21-M,6,M,0.9575830508358828,-0.0162266252263236,True
C21-M,101,M,0.9534516153552766,0.0073265353263636,False
C21-M,12,M,0.9498174929017134,0.0018117775943053,False
C21-M,104,M,0.9350819255375044,0.0004254910381504,False
C21-M,15,M,0.923850813704242,0.0063214174728756,False
C21-M,107,M,0.8932641828910323,0.003800540092584,False
C21-M,18,M,0.8736018687661874,0.0018664870929754,False
C21-M,110,M,0.856580671310209,-0.0024857296500258,False
C21-M,113,M,0.8443208693981846,-0.0029845359375997,False
C21-L,3,L,0.989617963788343,-0.005083766893712,True
C21-L,6,L,0.9575841887689318,-0.0161094329469619,True
C21-L,101,L,0.9534616417738532,0.0041028145342565,False
C21-L,12,L,0.9498183921600836,0.0017510789685246,False
C21-L,104,L,0.93507749472623,0.0009299081138536,False
C21-L,15,L,0.9238423856541907,0.0070752073991187,False
C21-L,107,L,0.8932482902627774,0.0039706109297981,False
C21-L,18,L,0.8735842205449363,0.0008703798016824,False
C21-L,110,L,0.8565590352848524,-0.0034206689198583,False
C21-L,113,L,0.8442831777472061,-0.0014327946750825,False
C24-S,3,S,0.989597050038173,-0.0026293015777909,True
C24-S,6,S,0.9574526883897684,0.0074728982378928,True
C24-S,101,S,0.9535243414748594,0.0007174680740007,False
C24-S,12,S,0.9498758057931984,-0.0016904326356197,False
C24-S,104,S,0.9351204846506136,-0.0050465049606458,False
C24-S,15,S,0.9238739218655252,-0.0004525451719459,False
C24-S,107,S,0.8932179620367278,0.0004522858805344,False
C24-S,18,S,0.8735171803238542,-0.0015986171207842,False
C24-S,110,S,0.8567195827413876,0.0029606676731361,False
C24-S,113,S,0.8444529108592665,-0.0009572619347295,False
C24-M,3,M,0.9895963279915104,-0.0035845389184139,True
C24-M,6,M,0.9574529137775836,0.004446135568088,True
C24-M,101,M,0.9535545549248498,0.0027875060356095,False
C24-M,12,M,0.9499090980317422,-0.0009916680788606,False
C24-M,104,M,0.9351519400151288,-0.0044329365535134,False
C24-M,15,M,0.9239086291961236,-0.0012800827233832,False
C24-M,107,M,0.8932400052230889,0.0019821454155035,False
C24-M,18,M,0.8735429562091791,-0.0016648453486212,False
C24-M,110,M,0.8568511802615562,0.0005499641424719,False
C24-M,113,M,0.8445669261782398,0.0004392436986933,False
C24-L,3,L,0.9895873518215536,-0.0025057132592074,True
C24-L,6,L,0.9574437474783188,-0.0008137798532317,True
C24-L,101,L,0.9535579631013704,-0.0001940785909937,False
C24-L,12,L,0.949902907695372,-0.0008885186176215,False
C24-L,104,L,0.9351354511612424,-0.0029204531755482,False
C24-L,15,L,0.9238720383597868,0.0048098097673303,False
C24-L,107,L,0.8932146363517474,0.0012359856708741,False
C24-L,18,L,0.8735051669904107,-0.0012569264292352,False
C24-L,110,L,0.8568506842632939,0.0009121311147879,False
C24-L,113,L,0.8445713056777604,-0.0011693546864819,False
C25-S,3,S,0.9896001298053076,-0.0147980239594467,True
C25-S,6,S,0.957444866977908,0.007477743813375,True
C25-S,101,S,0.9535063319110656,0.0020041408889852,False
C25-S,12,S,0.949865798403057,-0.0029265814446617,False
C25-S,104,S,0.9351194371731472,-0.0071893134736669,False
C25-S,15,S,0.9238536246242794,0.0048069571462221,False
C25-S,107,S,0.893217043645044,0.003949612686469,False
C25-S,18,S,0.8735533744526234,-0.0044455102591598,False
C25-S,110,S,0.8567294493587526,0.0044042755754887,False
C25-S,113,S,0.8444881864694549,-0.0033596259517452,False
C25-M,3,M,0.9896045816474822,-0.0011387198362271,True
C25-M,6,M,0.9574821052452528,0.0086319625826405,True
C25-M,101,M,0.953554072010812,0.0026611154406381,False
C25-M,12,M,0.949909318680324,-0.0002701868533634,False
C25-M,104,M,0.935153959379628,-0.0004483411542821,False
C25-M,15,M,0.9239649981429672,-0.011090547990264,False
C25-M,107,M,0.8932904862398933,0.0016751161427848,False
C25-M,18,M,0.8736055744870168,-0.0008458919356755,False
C25-M,110,M,0.8568321262076968,0.0009332494221894,False
C25-M,113,M,0.8445547269171867,0.0013509215209808,False
C25-L,3,L,0.9895845204878012,-0.00229017984012,True
C25-L,6,L,0.957443253539089,0.0062014098978409,True
C25-L,101,L,0.9535320789414607,0.0004304538288479,False
C25-L,12,L,0.9498830179691992,-0.0015237721764336,False
C25-L,104,L,0.9351186466395603,-0.0008907117547636,False
C25-L,15,L,0.9238953389561004,-0.0026524106240515,False
C25-L,107,L,0.8932459600870417,-0.0005309540317455,False
C25-L,18,L,0.8735450462529328,-0.0006946198737054,False
C25-L,110,L,0.8568074676213965,0.0014634472830792,False
C25-L,113,L,0.8445352094429869,9.63686572390543e-05,False
C26-S,3,S,0.9896171798049808,-0.0019481808156278,True
C26-S,6,S,0.9575455455426144,-0.0017088102202436,True
C26-S,101,S,0.9534744639320948,0.0012217025355383,False
C26-S,12,S,0.9498306758532898,-0.0011559727205465,False
C26-S,104,S,0.9350866296451952,-0.001868619710585,False
C26-S,15,S,0.9238524712776528,0.0032467661059811,False
C26-S,107,S,0.8932466310676642,0.001280274489595,False
C26-S,18,S,0.8735727023753741,-0.000862605759309,False
C26-S,110,S,0.856540269598144,-0.000508433125141,False
C26-S,113,S,0.8442665983040541,-9.348492369554153e-06,False
C26-M,3,M,0.9896107412424616,0.0043807727926612,True
C26-M,6,M,0.9575344198941595,-0.0014248309152122,True
C26-M,101,M,0.9535103961324416,0.0025738907766807,False
C26-M,12,M,0.9498668115994852,-0.0004710028218966,False
C26-M,104,M,0.935119926256679,-0.0023789153027209,False
C26-M,15,M,0.9238992875810316,-0.0027877307355055,False
C26-M,107,M,0.8932509937983466,0.003197151373854,False
C26-M,18,M,0.8735736487453698,-0.0006809964529566,False
C26-M,110,M,0.8566465965469191,-0.0001626775625354,False
C26-M,113,M,0.8443679513179088,0.0002882500482144,False
C26-L,3,L,0.9896142057732464,-0.0007607873916555,True
C26-L,6,L,0.9575396757295132,-0.0042196598319748,True
C26-L,101,L,0.9535007178311504,0.0025020118964391,False
C26-L,12,L,0.9498559929858212,-1.3014033832803308e-05,False
C26-L,104,L,0.9351103426101416,-0.0019311037344351,False
C26-L,15,L,0.9238754615222003,0.002248217422867,False
C26-L,107,L,0.8932556188876888,0.0011870575743131,False
C26-L,18,L,0.8735687060296327,0.000357752596912,False
C26-L,110,L,0.8566335696781089,-0.0010025968102382,False
C26-L,113,L,0.8443547381742371,-0.0001284199685329,False
C27-S,3,S,0.989597607003898,-0.0118702425165686,True
C27-S,6,S,0.957442120789438,0.008550535668796,True
C27-S,101,S,0.9535088857422828,0.0023352734991135,False
C27-S,12,S,0.9498700226143112,-0.0032971694212093,False
C27-S,104,S,0.935131249607772,-0.0102719848845609,False
C27-S,15,S,0.9238552325848975,0.0047750956136098,False
C27-S,107,S,0.8932116005454758,0.0051148771286904,False
C27-S,18,S,0.873553000345462,-0.0049588699132527,False
C27-S,110,S,0.8567236253011531,0.00662543336351,False
C27-S,113,S,0.8444987106930059,-0.0049413681375085,False
C27-M,3,M,0.989613105022492,-0.0159199892514116,True
C27-M,6,M,0.957483307211542,0.0042363796679651,True
C27-M,101,M,0.9535424482808808,-0.0003791312339984,False
C27-M,12,M,0.9499015905120536,-0.0044280614857115,False
C27-M,104,M,0.9351638938042096,-0.0089595698931645,False
C27-M,15,M,0.923856982072782,0.0170968972006804,False
C27-M,107,M,0.8932940392379151,-0.0006864003638256,False
C27-M,18,M,0.8736174448878935,-0.0035332764223667,False
C27-M,110,M,0.85680733421793,0.0027061989149927,False
C27-M,113,M,0.8445602710412256,-0.0025526941844731,False
C27-L,3,L,0.989586714457232,-0.0007145105702974,True
C27-L,6,L,0.9574513127052788,0.0055961581806087,True
C27-L,101,L,0.953514796061692,0.0030748761827368,False
C27-L,12,L,0.9498697860405284,-0.0004538363043309,False
C27-L,104,L,0.9351094078209627,-0.0012689201310109,False
C27-L,15,L,0.9238999263429002,-0.0072062632117564,False
C27-L,107,L,0.8932252265916307,0.0017838119830102,False
C27-L,18,L,0.8735334961000117,-0.0009409509410502,False
C27-L,110,L,0.8567627706598693,-1.8297800338018533e-05,False
C27-L,113,L,0.8444763301152426,0.001420325585002,False
