Repository: PengsenLuo/nfm-sintering

SOURCE DATA PACKAGE
===================

Scale-Selective Control by Precursor Architecture and Thermal History Enables
Hierarchical Design of Sodium-Ion Layered Oxide Cathodes

This package contains the numerical data plotted in every panel of Figures 1-6 of
the main text and Figures S1-S8 of the Supporting Information.

NAMING
------
Each file is named SourceData_<Figure><panel>.csv, so SourceData_Fig4b.csv holds
the data plotted in Figure 4(b) and SourceData_FigS3-2.csv is the second of the
files behind Figure S3. The mapping is also given in Tables S18 and S19 of the
Supporting Information.

Note that the "repository_file" column of MANIFEST.csv records the name each file

File: source_data/SourceData_FigS4-1.csv
sample_id,condition_id,precursor,D_XRD_003,D_XRD_104
C01-S,C01,S,43.797821402893966,50.06967381916016
C01-M,C01,M,40.12887982408729,45.6101247877526
C01-L,C01,L,39.95663392437353,44.898013285825165
C03-S,C03,S,51.21793905023089,60.441237469505495
C03-M,C03,M,43.00895406403072,51.74530350938922
C03-L,C03,L,46.10310376567544,51.21089168126836
C04-S,C04,S,50.83004256330493,58.66586369409466
C04-M,C04,M,45.19514672287914,52.34130178864671
C04-L,C04,L,42.44797420302768,49.68826831060009
C07-S,C07,S,46.1537741734512,56.36310442625793
C07-M,C07,M,40.43006913391375,48.82286658189999
C07-L,C07,L,42.61238012861341,49.77505169226772
C09-S,C09,S,49.97695912503052,61.03209262236481
C09-M,C09,M,46.1771478987292,55.70002789318852
C09-L,C09,L,43.51806637110421,51.61288407762329
C12-S,C12,S,57.54754883910535,69.69638581715243
C12-M,C12,M,49.23184553665662,60.94988579163975
C12-L,C12,L,49.8805303874842,60.05780432556797
C14-S,C14,S,58.08641394546365,72.6172695011872
C14-M,C14,M,52.243365491605736,64.53997480889295
C14-L,C14,L,55.29442794943003,67.00407671819914
C15-S,C15,S,63.11888717923822,75.907819459046
C15-M,C15,M,54.400900094092286,67.43399268052282
C15-L,C15,L,52.22930903526538,65.63392265651736
C16-S,C16,S,52.99219598237514,69.6717269776562
C16-M,C16,M,45.76470023982183,61.67341388807336
C16-L,C16,L,49.68230532790251,62.67325388830717
C17-S,C17,S,61.94783428461686,81.5487576844415
C17-M,C17,M,64.14515436228423,82.52111349965124
C17-L,C17,L,63.80920105632072,86.13697044392224
C18-S,C18,S,71.27931407946151,90.8984096923131
C18-M,C18,M,64.68049554713151,87.78481827083792
C18-L,C18,L,67.86671847039621,90.57825238977316
C19-S,C19,S,73.94039146827258,98.3014776331008
C19-M,C19,M,73.11850387151665,99.20691534191852
C19-L,C19,L,77.47686940272547,100.30616144002867
C21-S,C21,S,73.63929061038466,98.6649783695116
C21-M,C21,M,77.5995490512265,101.95360547453843
C21-L,C21,L,83.88802784535,108.3955489089942
C24-S,C24,S,65.26159397548842,87.36750162273815
C24-M,C24,M,64.38934955927935,84.09643413217275
C24-L,C24,L,69.22490409451505,87.57271963618295
C25-S,C25,S,57.12885110048158,75.92246917680275
C25-M,C25,M,56.96897354497637,70.26732778062485
C25-L,C25,L,58.37585843262831,70.95294209704484
C26-S,C26,S,75.47422478339914,101.99089827285252
C26-M,C26,M,83.44843680411421,106.1865032022916
C26-L,C26,L,79.72216159654988,104.6982330089364
C27-S,C27,S,57.919953998223626,76.42562477325922
C27-M,C27,M,54.368269355265376,71.21903848642714
C27-L,C27,L,59.91447041518736,74.75248901327872

File: source_data/SourceData_FigS4-3.csv
sample_id,condition_id,precursor,T_C,ratio_104_003
C01-S,C01,S,850.0,1.1432001002646168
C01-M,C01,M,850.0,1.136591028398834
C01-L,C01,L,850.0,1.1236685595389304
C03-S,C03,S,850.0,1.1800794524400728
C03-M,C03,M,850.0,1.2031286190394683
C03-L,C03,L,850.0,1.1107905433342158
C04-S,C04,S,850.0,1.1541572805301277
C04-M,C04,M,850.0,1.158117753430148
C04-L,C04,L,850.0,1.170568660660748
C07-S,C07,S,850.0,1.2212025004594185
C07-M,C07,M,850.0,1.2075880063471411
C07-L,C07,L,850.0,1.168088981231178
C09-S,C09,S,850.0,1.221204604899569
C09-M,C09,M,850.0,1.206224949521436
C09-L,C09,L,850.0,1.1860105096924527
C12-S,C12,S,900.0,1.2111095472026705
C12-M,C12,M,900.0,1.2380174890307172
C12-L,C12,L,900.0,1.2040329936154288
C14-S,C14,S,900.0,1.2501592811249516
C14-M,C14,M,900.0,1.2353716917273063
C14-L,C14,L,900.0,1.2117690552740372
C15-S,C15,S,900.0,1.2026165677397185
C15-M,C15,M,900.0,1.239574943868362
C15-L,C15,L,900.0,1.2566492620494203
C16-S,C16,S,900.0,1.3147544782033296
C16-M,C16,M,900.0,1.347619749826498
C16-L,C16,L,900.0,1.261480389741671
C17-S,C17,S,900.0,1.3164101477667318
C17-M,C17,M,900.0,1.2864746264944935
C17-L,C17,L,900.0,1.349914573728859
C18-S,C18,S,900.0,1.275242486073595
C18-M,C18,M,900.0,1.357206952857538
C18-L,C18,L,900.0,1.3346490655693604
C19-S,C19,S,950.0,1.3294692614020232
C19-M,C19,M,950.0,1.3567962976409398
C19-L,C19,L,950.0,1.2946594540189322
C21-S,C21,S,950.0,1.339841510580736
C21-M,C21,M,950.0,1.3138427570917308
C21-L,C21,L,950.0,1.2921456338063464
C24-S,C24,S,950.0,1.3387276696850596
C24-M,C24,M,950.0,1.306061246274126
C24-L,C24,L,950.0,1.265046456642497
C25-S,C25,S,950.0,1.3289689485137002
C25-M,C25,M,950.0,1.2334315226015014
C25-L,C25,L,950.0,1.2154500850541112
C26-S,C26,S,950.0,1.3513341616366734
C26-M,C26,M,950.0,1.2724804354520438
C26-L,C26,L,950.0,1.3132889388873197
C27-S,C27,S,950.0,1.3195042381353264
C27-M,C27,M,950.0,1.309937567095463
C27-L,C27,L,950.0,1.247653338087925

File: source_data/SourceData_FigS5-2.csv
sample_id,condition_id,precursor,T_C,inv_T_K,lnD
C01-S,C01,S,850.0,0.0008903530249744,3.848736981956372
C01-M,C01,M,850.0,0.0008903530249744,3.758160671163442
C01-L,C01,L,850.0,0.0008903530249744,3.747792579334081
C03-S,C03,S,850.0,0.0008903530249744,4.022303984404661
C03-M,C03,M,850.0,0.0008903530249744,3.858139597204872
C03-L,C03,L,850.0,0.0008903530249744,3.884795636386393
C04-S,C04,S,850.0,0.0008903530249744,4.002739982220572
C04-M,C04,M,850.0,0.0008903530249744,3.887078958473944
C04-L,C04,L,850.0,0.0008903530249744,3.83012119792992
C07-S,C07,S,850.0,0.0008903530249744,3.936880273727477
C07-M,C07,M,850.0,0.0008903530249744,3.798327132733218
C07-L,C07,L,850.0,0.0008903530249744,3.832843769581702
C09-S,C09,S,850.0,0.0008903530249744,4.016464564701423
C09-M,C09,M,850.0,0.0008903530249744,3.930620748239691
C09-L,C09,L,850.0,0.0008903530249744,3.862107187659992
C12-S,C12,S,900.0,0.000852405915697,4.1529588089508565
C12-M,C12,M,900.0,0.000852405915697,4.008983924996096
C12-L,C12,L,900.0,0.000852405915697,4.006772434523468
C14-S,C14,S,900.0,0.000852405915697,4.179785622126448
C14-M,C14,M,900.0,0.000852405915697,4.067173245247387
C14-L,C14,L,900.0,0.000852405915697,4.113317635301518
C15-S,C15,S,900.0,0.000852405915697,4.241518868203732
C15-M,C15,M,900.0,0.000852405915697,4.109519609671504
C15-L,C15,L,900.0,0.000852405915697,4.076377718224313
C16-S,C16,S,900.0,0.000852405915697,4.116301101517069
C16-M,C16,M,900.0,0.000852405915697,3.9837678187077534
C16-L,C16,L,900.0,0.000852405915697,4.028521298077408
C17-S,C17,S,900.0,0.000852405915697,4.273164105013169
C17-M,C17,M,900.0,0.000852405915697,4.295012538557388
C17-L,C17,L,900.0,0.000852405915697,4.317129192466802
C18-S,C18,S,900.0,0.000852405915697,4.39554561366112
C18-M,C18,M,900.0,0.000852405915697,4.333789939242791
C18-L,C18,L,900.0,0.000852405915697,4.372260165471944
C19-S,C19,S,950.0,0.0008175612148959,4.455752524163788
C19-M,C19,M,950.0,0.0008175612148959,4.456237480899571
C19-L,C19,L,950.0,0.0008175612148959,4.487416698385652
C21-S,C21,S,950.0,0.0008175612148959,4.456114739102854
C21-M,C21,M,950.0,0.0008175612148959,4.497324109023616
C21-L,C21,L,950.0,0.0008175612148959,4.565824064094053
C24-S,C24,S,950.0,0.0008175612148959,4.334863585897303
C24-M,C24,M,950.0,0.0008175612148959,4.307342040382646
C24-L,C24,L,950.0,0.0008175612148959,4.361808772462815
C25-S,C25,S,950.0,0.0008175612148959,4.19758773998088
C25-M,C25,M,950.0,0.0008175612148959,4.152898817410614
C25-L,C25,L,950.0,0.0008175612148959,4.1692108223300615
C26-S,C26,S,950.0,0.0008175612148959,4.485626919224936
C26-M,C26,M,950.0,0.0008175612148959,4.551953675017207
C26-L,C26,L,950.0,0.0008175612148959,4.524070724259672
C27-S,C27,S,950.0,0.0008175612148959,4.207268245671884
C27-M,C27,M,950.0,0.0008175612148959,4.13985401615221
C27-L,C27,L,950.0,0.0008175612148959,4.20965758270449

File: source_data/SourceData_FigS6-1.csv
sample_id,condition_id,precursor,T_C,Theta,lattice_a
C01-S,C01,S,850.0,4.174725607225732,2.981612802102768
C01-M,C01,M,850.0,4.174725607225732,2.982037700668647
C01-L,C01,L,850.0,4.174725607225732,2.981944182792096
C03-S,C03,S,850.0,8.188518536743857,2.985062201702867
C03-M,C03,M,850.0,8.188518536743857,2.98560910785683
C03-L,C03,L,850.0,8.188518536743857,2.985411821234472
C04-S,C04,S,850.0,4.078166000601167,2.982594840414987
C04-M,C04,M,850.0,4.078166000601167,2.98268751680092
C04-L,C04,L,850.0,4.078166000601167,2.982479143476924
C07-S,C07,S,850.0,4.054026098945026,2.982580001681569
C07-M,C07,M,850.0,4.054026098945026,2.9814085527399565
C07-L,C07,L,850.0,4.054026098945026,2.9827097515826027
C09-S,C09,S,850.0,8.06781902846315,2.9829503257112107
C09-M,C09,M,850.0,8.06781902846315,2.9827698329833168
C09-L,C09,L,850.0,8.06781902846315,2.983042413919766
C12-S,C12,S,900.0,20.43596685712156,2.983182039534054
C12-M,C12,M,900.0,20.43596685712156,2.983097936748777
C12-L,C12,L,900.0,20.43596685712156,2.9835375314204384
C14-S,C14,S,900.0,15.174386742848624,2.9828573721059968
C14-M,C14,M,900.0,15.174386742848624,2.9823662050857567
C14-L,C14,L,900.0,15.174386742848624,2.983344727264889
C15-S,C15,S,900.0,20.174386742848625,2.98236455123845
C15-M,C15,M,900.0,20.174386742848625,2.98253237683394
C15-L,C15,L,900.0,20.174386742848625,2.9827947483959
C16-S,C16,S,900.0,10.108991714280393,2.9843192297534764
C16-M,C16,M,900.0,10.108991714280393,2.984582902315495
C16-L,C16,L,900.0,10.108991714280393,2.985113476446922
C17-S,C17,S,900.0,15.10899171428039,2.9824967265290265
C17-M,C17,M,900.0,15.10899171428039,2.982245134250375
C17-L,C17,L,900.0,15.10899171428039,2.982831818532896
C18-S,C18,S,900.0,20.10899171428039,2.98032191854368
C18-M,C18,M,900.0,20.10899171428039,2.981748011667554
C18-L,C18,L,900.0,20.10899171428039,2.981302839291008
C19-S,C19,S,950.0,24.21446407057823,2.9799984117690346
C19-M,C19,M,950.0,24.21446407057823,2.980387013157676
C19-L,C19,L,950.0,24.21446407057823,2.979351256885736
C21-S,C21,S,950.0,47.33688099936123,2.9822651390200514
C21-M,C21,M,950.0,47.33688099936123,2.9821352676401247
C21-L,C21,L,950.0,47.33688099936123,2.981559745505768
C24-S,C24,S,950.0,46.68165271428408,2.9834021559876667
C24-M,C24,M,950.0,46.68165271428408,2.9845703651552
C24-L,C24,L,950.0,46.68165271428408,2.98472893846164
C25-S,C25,S,950.0,23.39542871423181,2.9842464671775013
C25-M,C25,M,950.0,23.39542871423181,2.984287727428112
C25-L,C25,L,950.0,23.39542871423181,2.9847844218591786
C26-S,C26,S,950.0,34.956637178623296,2.981257120922022
C26-M,C26,M,950.0,34.956637178623296,2.982023022874905
C26-L,C26,L,950.0,34.956637178623296,2.982032305078609
C27-S,C27,S,950.0,46.5178456430148,2.984208980142135
C27-M,C27,M,950.0,46.5178456430148,2.9846362453511217
C27-L,C27,L,950.0,46.5178456430148,2.9841181834764434

File: source_data/SourceData_FigS6-2.csv
sample_id,condition_id,precursor,T_C,Theta,lattice_c
C01-S,C01,S,850.0,4.174725607225732,16.00651927426297
C01-M,C01,M,850.0,4.174725607225732,16.010872807425926
C01-L,C01,L,850.0,4.174725607225732,16.00734556636044
C03-S,C03,S,850.0,8.188518536743857,15.98447411146913
C03-M,C03,M,850.0,8.188518536743857,15.98822036621851
C03-L,C03,L,850.0,8.188518536743857,15.98558984864935
C04-S,C04,S,850.0,4.078166000601167,16.003281471231386
C04-M,C04,M,850.0,4.078166000601167,16.000195784749096
C04-L,C04,L,850.0,4.078166000601167,16.002060528217502
C07-S,C07,S,850.0,4.054026098945026,16.005652001454493
C07-M,C07,M,850.0,4.054026098945026,16.01256289315128
C07-L,C07,L,850.0,4.054026098945026,16.008186158157077
C09-S,C09,S,850.0,8.06781902846315,16.00162551179185
C09-M,C09,M,850.0,8.06781902846315,15.998969723125454
C09-L,C09,L,850.0,8.06781902846315,16.00271905451127
C12-S,C12,S,900.0,20.43596685712156,15.995109665586822
C12-M,C12,M,900.0,20.43596685712156,15.9977548499931
C12-L,C12,L,900.0,20.43596685712156,15.998748684169229
C14-S,C14,S,900.0,15.174386742848624,15.991314571488898
C14-M,C14,M,900.0,15.174386742848624,16.00070699071443
C14-L,C14,L,900.0,15.174386742848624,15.99382497124368
C15-S,C15,S,900.0,20.174386742848625,15.993600214151003
C15-M,C15,M,900.0,20.174386742848625,15.99828887863141
C15-L,C15,L,900.0,20.174386742848625,15.997413127083677
C16-S,C16,S,900.0,10.108991714280393,15.986217406351004
C16-M,C16,M,900.0,10.108991714280393,15.989416592679923
C16-L,C16,L,900.0,10.108991714280393,15.987075228006042
C17-S,C17,S,900.0,15.10899171428039,15.99327305740069
C17-M,C17,M,900.0,15.10899171428039,15.992205725823435
C17-L,C17,L,900.0,15.10899171428039,15.988216601630386
C18-S,C18,S,900.0,20.10899171428039,16.002153405167395
C18-M,C18,M,900.0,20.10899171428039,15.994451850695732
C18-L,C18,L,900.0,20.10899171428039,15.996027442783662
C19-S,C19,S,950.0,24.21446407057823,16.006014228146594
C19-M,C19,M,950.0,24.21446407057823,16.00410040322267
C19-L,C19,L,950.0,24.21446407057823,16.01019982286641
C21-S,C21,S,950.0,47.33688099936123,15.99316970348477
C21-M,C21,M,950.0,47.33688099936123,15.99582530208566
C21-L,C21,L,950.0,47.33688099936123,15.99257128064115
C24-S,C24,S,950.0,46.68165271428408,15.979632969133071
C24-M,C24,M,950.0,46.68165271428408,15.978375362373097
C24-L,C24,L,950.0,46.68165271428408,15.975845982086229
C25-S,C25,S,950.0,23.39542871423181,15.98554859642026
C25-M,C25,M,950.0,23.39542871423181,15.98441804520543
C25-L,C25,L,950.0,23.39542871423181,15.983764336972486
C26-S,C26,S,950.0,34.956637178623296,15.989460998890934
C26-M,C26,M,950.0,34.956637178623296,15.984687377879965
C26-L,C26,L,950.0,34.956637178623296,15.98618514044149
C27-S,C27,S,950.0,46.5178456430148,15.984711510071438
C27-M,C27,M,950.0,46.5178456430148,15.988059947072118
C27-L,C27,L,950.0,46.5178456430148,15.983113562532576

File: source_data/SourceData_FigS6-3.csv
sample_id,condition_id,precursor,T_C,Theta,c_a_ratio
C01-S,C01,S,850.0,4.174725607225732,5.368409762318719
C01-M,C01,M,850.0,4.174725607225732,5.369104758077301
C01-L,C01,L,850.0,4.174725607225732,5.3680902743699965
C03-S,C03,S,850.0,8.188518536743857,5.354821116407752
C03-M,C03,M,850.0,8.188518536743857,5.355094986863632
C03-L,C03,L,850.0,8.188518536743857,5.354567746716863
C04-S,C04,S,850.0,4.078166000601167,5.365556613450303
C04-M,C04,M,850.0,4.078166000601167,5.3643553656301535
C04-L,C04,L,850.0,4.078166000601167,5.365355383361564
C07-S,C07,S,850.0,4.054026098945026,5.366378099642108
C07-M,C07,M,850.0,4.054026098945026,5.370804641462342
C07-L,C07,L,850.0,4.054026098945026,5.36699427413722
C09-S,C09,S,850.0,8.06781902846315,5.364362045813371
C09-M,C09,M,850.0,8.06781902846315,5.363796276269682
C09-L,C09,L,850.0,8.06781902846315,5.364563031299122
C12-S,C12,S,900.0,20.43596685712156,5.361761184404661
C12-M,C12,M,900.0,20.43596685712156,5.362799073043091
C12-L,C12,L,900.0,20.43596685712156,5.362342023749355
C14-S,C14,S,900.0,15.174386742848624,5.361072480712847
C14-M,C14,M,900.0,15.174386742848624,5.365104715654574
C14-L,C14,L,900.0,15.174386742848624,5.361038174729044
C15-S,C15,S,900.0,20.174386742848625,5.362724757276751
C15-M,C15,M,900.0,20.174386742848625,5.363995040890098
C15-L,C15,L,900.0,20.174386742848625,5.363229614001041
C16-S,C16,S,900.0,10.108991714280393,5.356738396807357
C16-M,C16,M,900.0,10.108991714280393,5.3573370604901065
C16-L,C16,L,900.0,10.108991714280393,5.355600500331702
C17-S,C17,S,900.0,15.10899171428039,5.362377405192783
C17-M,C17,M,900.0,15.10899171428039,5.362471898153765
C17-L,C17,L,900.0,15.10899171428039,5.3600798081516325
C18-S,C18,S,900.0,20.10899171428039,5.369270113272451
C18-M,C18,M,900.0,20.10899171428039,5.364119230769864
C18-L,C18,L,900.0,20.10899171428039,5.3654486997998925
C19-S,C19,S,950.0,24.21446407057823,5.37114857676882
C19-M,C19,M,950.0,24.21446407057823,5.369806113289481
C19-L,C19,L,950.0,24.21446407057823,5.373720129798189
C21-S,C21,S,950.0,47.33688099936123,5.362759163908545
C21-M,C21,M,950.0,47.33688099936123,5.363883213367366
C21-L,C21,L,950.0,47.33688099936123,5.363827206463809
C24-S,C24,S,950.0,46.68165271428408,5.356177991982094
C24-M,C24,M,950.0,46.68165271428408,5.353660127742443
C24-L,C24,L,950.0,46.68165271428408,5.352528256827349
C25-S,C25,S,950.0,23.39542871423181,5.356644892517669
C25-M,C25,M,950.0,23.39542871423181,5.356191997941484
C25-L,C25,L,950.0,23.39542871423181,5.355081666841598
C26-S,C26,S,950.0,34.956637178623296,5.3633284048796925
C26-M,C26,M,950.0,34.956637178623296,5.360350089607782
C26-L,C26,L,950.0,34.956637178623296,5.36083566674174
C27-S,C27,S,950.0,46.5178456430148,5.3564316763466415
C27-M,C27,M,950.0,46.5178456430148,5.356786768228513
C27-L,C27,L,950.0,46.5178456430148,5.35605917052271
